Repository: BigChemistry-RobotLab/SurfPro2

# SurfPro2

SurfPro2 is a curated database of surfactant physicochemical properties and associated molecular structures, assembled from the scientific literature.
This repository contains the source data, curation workflows, and scripts required to reproduce the SurfPro2 SQLite database.
This database contains:

- a set of source files (found in `data/sources/<ref_key>/source_data/`),
- a set of accompanying curation scripts (`data/sources/<ref_key>/process_data.py` in each source directory) which output processed data (`data/sources/<ref_key>/processed_data/<ref_key>.csv`),
- a script which builds processed data files into a SQLite database (`scripts/initialise_database.py`).

Each measurement has provenance as far back as we could trace the values in the literature.
The database also incorporates a citation file (`data/CMC_database.bib`), and a manually assembled data citation graph (`data/citation_graph.json`).

The schema for the database is given in `schema`.
Relative paths for the various components in the SurfPro2 database are stored in `config.toml`.

### Obtain a copy of the repository

You can either clone the repository (`git clone https://github.com/BigChemistry-RobotLab/SurfPro2.git`) or download it from [GitHub](https://github.com/BigChemistry-RobotLab/SurfPro2.git) or [Zenodo](https://doi.org/10.5281/zenodo.21456551).
Once you have it on your computer, navigate to the SurfPro2 directory in your command line (the directory which contains this file).

## Extracting Database Subsets

The `scripts` directory and the `queries` directory contain examples of how to extract useful subsets of SurfPro2 using SQL and Python.
For example, an machine learning ready subset of SurfPro2 containing each compound entry as a row with property ($\text{CMC}$, $\gamma_{\text{CMC}}$, $C_{20}$ and $\Gamma_{\text{max}}$), citation and temperature data annotated is given in `scripts/extract_ml_subset.py` (see also the SQL query given in `queries/extract_ml_subset.sql`).
Running this script will deposit the data subset in the file `target/surfpro2_ml_subset.csv`.

## Updating the Database

The database is updated by modifying or creating files in `data/sources/<ref_key>/source_data`, and creating or updating the file `data/sources/<ref_key>/process_data.py`.
Running the `process_data.py` script in its parent directory should process the source data into a standardised file in the `processed_data` directory.
Please see [`CURATION.md`](./CURATION.md) and [`MAINTENANCE.md`](./MAINTENANCE.md) for guidance on how to curate the database.

## Citation

If you use SurfPro2 in academic work, please cite our publication: [Commit: SurfPro2: a relational database, curation workflow and repository of surfactant physicochemical data](https://doi.org/10.1039/d6dd00522e).

File: data/sources/dreja1999/source_data/dreja1999_table_1.csv
x in 12-EOx-12,cmc (10-4 mol‚L-1),γcmc (mN‚m-1),-[dγ/d log c]T,asur (n = 2) (nm2),asur (n = 3) (nm2),asur (SANS) (nm2),asur (SANS) 10 wt% (nm2),SMILES,Temp_Celsius,source_doi,reference_doi
1,8.0,38.2,28.9,0.655,0.983,1.308,1.363,CCCCCCCCCCCC[N+](C)(C)CCOCC[N+](C)(C)CCCCCCCCCCCC.[Br-].[Br-],25.0,10.1021/la981354v,
2,9.2,41.0,23.7,0.8,1.2,1.417,1.442,CCCCCCCCCCCC[N+](C)(C)CCOCCOCC[N+](C)(C)CCCCCCCCCCCC.[Br-].[Br-],25.0,10.1021/la981354v,
3,8.6,40.8,23.1,0.818,1.23,1.648,1.525,CCCCCCCCCCCC[N+](C)(C)CCOCCOCCOCC[N+](C)(C)CCCCCCCCCCCC.[Br-].[Br-],25.0,10.1021/la981354v,
4,9.0,42.1,20.6,0.921,1.382,1.826,1.774,CCCCCCCCCCCC[N+](C)(C)CCOCCOCCOCCOCC[N+](C)(C)CCCCCCCCCCCC.[Br-].[Br-],25.0,10.1021/la981354v,
5,12.3,42.0,17.8,1.065,1.597,,,CCCCCCCCCCCC[N+](C)(C)CCOCCOCCOCCOCCOCC[N+](C)(C)CCCCCCCCCCCC.[Br-].[Br-],25.0,10.1021/la981354v,
