Repository: BigChemistry-RobotLab/SurfPro2

# SurfPro2

SurfPro2 is a curated database of surfactant physicochemical properties and associated molecular structures, assembled from the scientific literature.
This repository contains the source data, curation workflows, and scripts required to reproduce the SurfPro2 SQLite database.
This database contains:

- a set of source files (found in `data/sources/<ref_key>/source_data/`),
- a set of accompanying curation scripts (`data/sources/<ref_key>/process_data.py` in each source directory) which output processed data (`data/sources/<ref_key>/processed_data/<ref_key>.csv`),
- a script which builds processed data files into a SQLite database (`scripts/initialise_database.py`).

Each measurement has provenance as far back as we could trace the values in the literature.
The database also incorporates a citation file (`data/CMC_database.bib`), and a manually assembled data citation graph (`data/citation_graph.json`).

The schema for the database is given in `schema`.
Relative paths for the various components in the SurfPro2 database are stored in `config.toml`.

### Obtain a copy of the repository

You can either clone the repository (`git clone https://github.com/BigChemistry-RobotLab/SurfPro2.git`) or download it from [GitHub](https://github.com/BigChemistry-RobotLab/SurfPro2.git) or [Zenodo](https://doi.org/10.5281/zenodo.21456551).
Once you have it on your computer, navigate to the SurfPro2 directory in your command line (the directory which contains this file).

## Extracting Database Subsets

The `scripts` directory and the `queries` directory contain examples of how to extract useful subsets of SurfPro2 using SQL and Python.
For example, an machine learning ready subset of SurfPro2 containing each compound entry as a row with property ($\text{CMC}$, $\gamma_{\text{CMC}}$, $C_{20}$ and $\Gamma_{\text{max}}$), citation and temperature data annotated is given in `scripts/extract_ml_subset.py` (see also the SQL query given in `queries/extract_ml_subset.sql`).
Running this script will deposit the data subset in the file `target/surfpro2_ml_subset.csv`.

## Updating the Database

The database is updated by modifying or creating files in `data/sources/<ref_key>/source_data`, and creating or updating the file `data/sources/<ref_key>/process_data.py`.
Running the `process_data.py` script in its parent directory should process the source data into a standardised file in the `processed_data` directory.
Please see [`CURATION.md`](./CURATION.md) and [`MAINTENANCE.md`](./MAINTENANCE.md) for guidance on how to curate the database.

## Citation

If you use SurfPro2 in academic work, please cite our publication: [Commit: SurfPro2: a relational database, curation workflow and repository of surfactant physicochemical data](https://doi.org/10.1039/d6dd00522e).

File: data/sources/lima2019/source_data/lima2019.csv
No.,Surfactant,Name,Supplier,CMC [mg/L],Surface tension σ at the cmc [mN/m] (at 0.01 g/L) = AW_ST_CMC,HLB,Head group area ah [A^2] = Amin,SMILES,notes
1,C13EO4,Marlipal 013/40,Sasol Germany,26,35.5,9.4,,CCCCCCCCCCCCCOCCOCCOCCOCCO,
2,C13EO5,Marlipal 013/50,Sasol Germany,32,37.5,10.5,,CCCCCCCCCCCCCOCCOCCOCCOCCOCCO,
3,C13EO6,Marlipal 013/60,Sasol Germany,37,38.5,11.4,,CCCCCCCCCCCCCOCCOOCCOCCOCCOCCOCCO,
4,C13EO7,Marlipal 013/70,Sasol Germany,41,39,12.1,,CCCCCCCCCCCCCOCCOCCOCCOCCOCCOCCOCCO,
5,C13EO8,Marlipal 013/80,Sasol Germany,47,40.5,12.8,,CCCCCCCCCCCCCOCCOCCOCCOCCOCCOCCOCCOCCO,
6,C13EO10,Marlipal O13/100,Sasol Germany,74,43.5,13.7,,CCCCCCCCCCCCCOCCOCCOCCOCCOCCOCCOCCOCCOCCOCCO,
7,C12EO3CH2COOH,Akypo RLM 25,Kao Chemicals,19.4,-,-,,CCCCCCCCCCCCOCCOCCOCCOCC(=O)O,
8,"C12EO4,5CH2COOH",Akypo RLM 45 CA,Kao Chemicals,11.6,-,-,,CCCCCCCCCCCCOCCOCCOCCOCCOCC(=O)O.CCCCCCCCCCCCOCCOCCOCCOCCOCCOCC(=O)O,
9,C12EO10CH2COOH,Akypo RLM 100,Kao Chemicals,-,-,-,,CCCCCCCCCCCCOCCOCCOCCOCCOCCOCCOCCOCCOCCOCCOCC(=O)O,
10,C18EO9CH2COOH,Akypo RO 90 VG,Kao Chemicals,14,-,-,,CCCCCCCCCCCCCCCCCCOCCOCCOCCOCCOCCOCCOCCOCCOCCOCC(=O)O,
11,C12(CO2)1.3EO11.4OH,,Covestro,73,36.4,,66.7,not digitised,Mixture
12,C12(CO2)1.5EO11.5OH,,Covestro,70,36.1,,65.3,not digitised,Mixture
13,C12(CO2)0.6EO13.3OH,,Covestro,93,35.6,,69.4,not digitised,Mixture
14,C12(CO2)3.1EO8.2OH,,Covestro,36,38.2,,54.9,not digitised,Mixture
15,C12(CO2)0EO14OH,,Covestro,140,40.3,,107.4,CCCCCCCCCCCCOCCOCCOCCOCCOCCOCCOCCOCCOCCOCCOCCOCCOCCOCCO,
16,C16(CO2)1.2EO5.5OH,,Covestro,9,38.8,,35.2,not digitised,Mixture
17,C16(CO2)1.5EO9.3OH,,Covestro,17,35.4,,29.6,not digitised,Mixture
18,C16(CO2)2.8EO7.8OH,,Covestro,24,36.5,,48.6,not digitised,Mixture
