Repository: BigChemistry-RobotLab/SurfPro2

# SurfPro2

SurfPro2 is a curated database of surfactant physicochemical properties and associated molecular structures, assembled from the scientific literature.
This repository contains the source data, curation workflows, and scripts required to reproduce the SurfPro2 SQLite database.
This database contains:

- a set of source files (found in `data/sources/<ref_key>/source_data/`),
- a set of accompanying curation scripts (`data/sources/<ref_key>/process_data.py` in each source directory) which output processed data (`data/sources/<ref_key>/processed_data/<ref_key>.csv`),
- a script which builds processed data files into a SQLite database (`scripts/initialise_database.py`).

Each measurement has provenance as far back as we could trace the values in the literature.
The database also incorporates a citation file (`data/CMC_database.bib`), and a manually assembled data citation graph (`data/citation_graph.json`).

The schema for the database is given in `schema`.
Relative paths for the various components in the SurfPro2 database are stored in `config.toml`.

### Obtain a copy of the repository

You can either clone the repository (`git clone https://github.com/BigChemistry-RobotLab/SurfPro2.git`) or download it from [GitHub](https://github.com/BigChemistry-RobotLab/SurfPro2.git) or [Zenodo](https://doi.org/10.5281/zenodo.21456551).
Once you have it on your computer, navigate to the SurfPro2 directory in your command line (the directory which contains this file).

## Extracting Database Subsets

The `scripts` directory and the `queries` directory contain examples of how to extract useful subsets of SurfPro2 using SQL and Python.
For example, an machine learning ready subset of SurfPro2 containing each compound entry as a row with property ($\text{CMC}$, $\gamma_{\text{CMC}}$, $C_{20}$ and $\Gamma_{\text{max}}$), citation and temperature data annotated is given in `scripts/extract_ml_subset.py` (see also the SQL query given in `queries/extract_ml_subset.sql`).
Running this script will deposit the data subset in the file `target/surfpro2_ml_subset.csv`.

## Updating the Database

The database is updated by modifying or creating files in `data/sources/<ref_key>/source_data`, and creating or updating the file `data/sources/<ref_key>/process_data.py`.
Running the `process_data.py` script in its parent directory should process the source data into a standardised file in the `processed_data` directory.
Please see [`CURATION.md`](./CURATION.md) and [`MAINTENANCE.md`](./MAINTENANCE.md) for guidance on how to curate the database.

## Citation

If you use SurfPro2 in academic work, please cite our publication: [Commit: SurfPro2: a relational database, curation workflow and repository of surfactant physicochemical data](https://doi.org/10.1039/d6dd00522e).

File: data/sources/para2011/source_data/para2011_table_2.csv
Surfactant,cmc (mM),γ(mN/m),−(∂γ/∂log c)cmcT,Γcmc × 1010 n=3 (mol/cm2),Γcmc × 1010 n=2 (mol/cm2),Surface area per molecule at cmc n=3 (A ́2),Surface area per molecule at cmc n=2 (A ́2),Surface area per molecule at cmc n=1 (A ́2),Surface area of the headgroup (at fully extended spacer) (A2),Temp_Celsius,source_doi,reference_doi,SMILES
DTABr,15.0,38.0,33.7,3.0,,56.0,,,32,21.85,10.1016/j.colsurfa.2011.01.007,,CCCCCCCCCCCC[N+](C)(C)C.[Br-]
dDDABr,0.07,26.0,32.6,2.9,,57.0,,,32,21.85,10.1016/j.colsurfa.2011.01.007,,CCCCCCCCCCCC[N+](CCCCCCCCCCCC)(C)C.[Br-]
d(DDA)EBr2,0.85,31.5,36.2,2.1,3.2,77.0,51.0,,50,21.85,10.1016/j.colsurfa.2011.01.007,,CCCCCCCCCCCC[N+](C)(C)CC[N+](C)(C)CCCCCCCCCCCC.[Br-].[Br-]
d(DDA)PBr2,1.0,34.0,34.1,2.0,3.0,82.0,55.0,,62,21.85,10.1016/j.colsurfa.2011.01.007,,CCCCCCCCCCCC[N+](C)(C)CCC[N+](C)(C)CCCCCCCCCCCC.[Br-].[Br-]
d(DDA)BBr,1.17,38.0,29.8,1.8,2.7,94.0,63.0,,70,21.85,10.1016/j.colsurfa.2011.01.007,,CCCCCCCCCCCCC[N+](C)(C)CCCC[N+](C)(C)CCCCCCCCCCCC.[Br-].[Br-]
d(DDA)HBr,1.15,40.0,25.4,1.5,2.3,110.0,73.0,,80,21.85,10.1016/j.colsurfa.2011.01.007,,CCCCCCCCCCCC[N+](C)(C)CCCCCC[N+](C)(C)CCCCCCCCCCCC.[Br-].[Br-]
d(DDA)OBr,0.8,41.0,16.8,1.1,1.7,151.0,101.0,,93,21.85,10.1016/j.colsurfa.2011.01.007,,CCCCCCCCCCCC[N+](C)(C)CCCCCCCC[N+](C)(C)CCCCCCCCCCCC.[Br-].[Br-]
d(DDA)XBr,0.6,39.0,17.1,1.0,1.5,166.0,111.0,,108,21.85,10.1016/j.colsurfa.2011.01.007,,CCCCCCCCCCCC[N+](C)(C)CCCCCCCCCC[N+](C)(C)CCCCCCCCCCCC.[Br-].[Br-]
d(DDA)DBr,0.12,45.0,18.6,1.1,1.7,151.0,101.0,,122,21.85,10.1016/j.colsurfa.2011.01.007,,CCCCCCCCCCCC[N+](C)(C)CCCCCCCCCCCC[N+](C)(C)CCCCCCCCCCCC.[Br-].[Br-]
d(DDA)BBr + 10−2 M KBr,0.1,36.0,10.9,1.9,,,,87.0,70,21.85,10.1016/j.colsurfa.2011.01.007,,CCCCCCCCCCCC[N+](C)(C)CCCC[N+](C)(C)CCCCCCCCCCCC.[Br-].[Br-].[K+].[Br-]
d(DDA)OBr + 10−2 M KBr,0.1,40.0,7.6,1.3,,,,128.0,93,21.85,10.1016/j.colsurfa.2011.01.007,,CCCCCCCCCCCC[N+](C)(C)CCCCCCCC[N+](C)(C)CCCCCCCCCCCC.[Br-].[Br-].[K+].[Br-]
