Repository: BigChemistry-RobotLab/SurfPro2

# SurfPro2

SurfPro2 is a curated database of surfactant physicochemical properties and associated molecular structures, assembled from the scientific literature.
This repository contains the source data, curation workflows, and scripts required to reproduce the SurfPro2 SQLite database.
This database contains:

- a set of source files (found in `data/sources/<ref_key>/source_data/`),
- a set of accompanying curation scripts (`data/sources/<ref_key>/process_data.py` in each source directory) which output processed data (`data/sources/<ref_key>/processed_data/<ref_key>.csv`),
- a script which builds processed data files into a SQLite database (`scripts/initialise_database.py`).

Each measurement has provenance as far back as we could trace the values in the literature.
The database also incorporates a citation file (`data/CMC_database.bib`), and a manually assembled data citation graph (`data/citation_graph.json`).

The schema for the database is given in `schema`.
Relative paths for the various components in the SurfPro2 database are stored in `config.toml`.

### Obtain a copy of the repository

You can either clone the repository (`git clone https://github.com/BigChemistry-RobotLab/SurfPro2.git`) or download it from [GitHub](https://github.com/BigChemistry-RobotLab/SurfPro2.git) or [Zenodo](https://doi.org/10.5281/zenodo.21456551).
Once you have it on your computer, navigate to the SurfPro2 directory in your command line (the directory which contains this file).

## Extracting Database Subsets

The `scripts` directory and the `queries` directory contain examples of how to extract useful subsets of SurfPro2 using SQL and Python.
For example, an machine learning ready subset of SurfPro2 containing each compound entry as a row with property ($\text{CMC}$, $\gamma_{\text{CMC}}$, $C_{20}$ and $\Gamma_{\text{max}}$), citation and temperature data annotated is given in `scripts/extract_ml_subset.py` (see also the SQL query given in `queries/extract_ml_subset.sql`).
Running this script will deposit the data subset in the file `target/surfpro2_ml_subset.csv`.

## Updating the Database

The database is updated by modifying or creating files in `data/sources/<ref_key>/source_data`, and creating or updating the file `data/sources/<ref_key>/process_data.py`.
Running the `process_data.py` script in its parent directory should process the source data into a standardised file in the `processed_data` directory.
Please see [`CURATION.md`](./CURATION.md) and [`MAINTENANCE.md`](./MAINTENANCE.md) for guidance on how to curate the database.

## Citation

If you use SurfPro2 in academic work, please cite our publication: [Commit: SurfPro2: a relational database, curation workflow and repository of surfactant physicochemical data](https://doi.org/10.1039/d6dd00522e).

File: data/sources/rahimov2021/source_data/rahimov_2021_table1.csv
Surfactants,β,CMCb × 10^4  mol dm−3 (surface tension),CMCc × 104  mol dm−3 (conductivity),Γmax × 10^10  mol cm−2 ,Γmax × 10^10  mol cm−2 ,Amin × 102  nm2,Amin × 102  nm2,pC20,γCMC  mN m−1,πCMC  mN m−1,SMILES,Temp_Celsius,source_doi,reference_doi
,,,,n=2,n=3,n=2,n=3,,,,,,,
C9C6C9[iPrOH],0.17,8.5,8.78,2.93,1.95,56.7,85,3.4,42.2,29.8,CCCCCCCCC[NH+](CCCCCC[NH+](CCCCCCCCC)CC(C)O)CC(C)O.[Br-].[Br-],25,10.1002/jsde.12506,
C10C6C10[iPrOH],0.207,5.99,6.14,3.05,2.03,54.4,81.6,3.55,38,34,CCCCCCCCCC[NH+](CCCCCC[NH+](CCCCCCCCCC)CC(C)O)CC(C)O.[Br-].[Br-],25,10.1002/jsde.12506,
C12C6C12[iPrOH],0.409,4.43,4.61,3.2,2.14,51.8,77.8,3.83,36,36,CCCCCCCCCCCC[NH+](CCCCCC[NH+](CCCCCCCCCCCC)CC(C)O)CC(C)O.[Br-].[Br-],25,10.1002/jsde.12506,
C14C6C14[iPrOH],0.546,3.27,3.24,3.43,2.29,48.4,72.6,4.02,35.5,36.5,CCCCCCCCCCCCCC[NH+](CCCCCC[NH+](CCCCCCCCCCCCCC)CC(C)O)CC(C)O.[Br-].[Br-],25,10.1002/jsde.12506,
C9C6C9[iPrOH]2,0.149,6.18,6.25,2.36,1.57,70.4,105.6,3.78,34.9,37.1,CCCCCCCCC[N+](CCCCCC[N+](CCCCCCCCC)(CC(C)O)CC(C)O)(CC(C)O)CC(C)O.[Br-].[Br-],25,10.1002/jsde.12506,
C10C6C10[iPrOH]2,0.191,5.6,5.86,2.43,1.62,68.3,102.4,3.92,34.1,37.9,CCCCCCCCCC[N+](CCCCCC[N+](CCCCCCCCCC)(CC(C)O)CC(C)O)(CC(C)O)CC(C)O.[Br-].[Br-],25,10.1002/jsde.12506,
C12C6C12[iPrOH]2,0.284,3.54,3.47,2.48,1.65,67,100.5,4.13,32.7,39.3,CCCCCCCCCCCC[N+](CCCCCC[N+](CCCCCCCCCCCC)(CC(C)O)CC(C)O)(CC(C)O)CC(C)O.[Br-].[Br-],25,10.1002/jsde.12506,
C14C6C14[iPrOH]2,0.324,2.65,2.66,2.59,1.73,64,96,4.31,30,42,CCCCCCCCCCCCCC[N+](CCCCCC[N+](CCCCCCCCCCCCCC)(CC(C)O)CC(C)O)(CC(C)O)CC(C)O.[Br-].[Br-],25,10.1002/jsde.12506,
