Repository: BigChemistry-RobotLab/SurfPro2

# SurfPro2

SurfPro2 is a curated database of surfactant physicochemical properties and associated molecular structures, assembled from the scientific literature.
This repository contains the source data, curation workflows, and scripts required to reproduce the SurfPro2 SQLite database.
This database contains:

- a set of source files (found in `data/sources/<ref_key>/source_data/`),
- a set of accompanying curation scripts (`data/sources/<ref_key>/process_data.py` in each source directory) which output processed data (`data/sources/<ref_key>/processed_data/<ref_key>.csv`),
- a script which builds processed data files into a SQLite database (`scripts/initialise_database.py`).

Each measurement has provenance as far back as we could trace the values in the literature.
The database also incorporates a citation file (`data/CMC_database.bib`), and a manually assembled data citation graph (`data/citation_graph.json`).

The schema for the database is given in `schema`.
Relative paths for the various components in the SurfPro2 database are stored in `config.toml`.

### Obtain a copy of the repository

You can either clone the repository (`git clone https://github.com/BigChemistry-RobotLab/SurfPro2.git`) or download it from [GitHub](https://github.com/BigChemistry-RobotLab/SurfPro2.git) or [Zenodo](https://doi.org/10.5281/zenodo.21456551).
Once you have it on your computer, navigate to the SurfPro2 directory in your command line (the directory which contains this file).

## Extracting Database Subsets

The `scripts` directory and the `queries` directory contain examples of how to extract useful subsets of SurfPro2 using SQL and Python.
For example, an machine learning ready subset of SurfPro2 containing each compound entry as a row with property ($\text{CMC}$, $\gamma_{\text{CMC}}$, $C_{20}$ and $\Gamma_{\text{max}}$), citation and temperature data annotated is given in `scripts/extract_ml_subset.py` (see also the SQL query given in `queries/extract_ml_subset.sql`).
Running this script will deposit the data subset in the file `target/surfpro2_ml_subset.csv`.

## Updating the Database

The database is updated by modifying or creating files in `data/sources/<ref_key>/source_data`, and creating or updating the file `data/sources/<ref_key>/process_data.py`.
Running the `process_data.py` script in its parent directory should process the source data into a standardised file in the `processed_data` directory.
Please see [`CURATION.md`](./CURATION.md) and [`MAINTENANCE.md`](./MAINTENANCE.md) for guidance on how to curate the database.

## Citation

If you use SurfPro2 in academic work, please cite our publication: [Commit: SurfPro2: a relational database, curation workflow and repository of surfactant physicochemical data](https://doi.org/10.1039/d6dd00522e).

File: data/sources/abdel-lateef2016/processed_data/abdel-lateef2016.csv
identifier,AW_ST_CMC,Pi_CMC,Area_min,SMILES,Temp_Celsius,source_doi,reference_doi,InChI,Molecular_Weight,CMC,pCMC,Gamma_max
CSSB-10,35.94,36.06,2.057,CCCCCCCCCCOC(=O)C[N+](C)(C)CCCN=Cc1ccccc1O.[Cl-],30.0,10.1039/C5RA21626E,,"InChI=1S/C24H40N2O3.ClH/c1-4-5-6-7-8-9-10-13-19-29-24(28)21-26(2,3)18-14-17-25-20-22-15-11-12-16-23(22)27;/h11-12,15-16,20H,4-10,13-14,17-19,21H2,1-3H3;1H",441.05600000000015,0.00316,2.500312917381596,8.1e-07
CSSB-14,33.04,38.96,2.21,CCCCCCCCCCCCCCOC(=O)C[N+](C)(C)CCCN=Cc1ccccc1O.[Cl-],30.0,10.1039/C5RA21626E,,"InChI=1S/C28H48N2O3.ClH/c1-4-5-6-7-8-9-10-11-12-13-14-17-23-33-28(32)25-30(2,3)22-18-21-29-24-26-19-15-16-20-27(26)31;/h15-16,19-20,24H,4-14,17-18,21-23,25H2,1-3H3;1H",497.1640000000002,0.00043,3.3665315444204134,7.5e-07
CSSB-16,31.64,40.36,3.02,CCCCCCCCCCCCCCCCOC(=O)C[N+](C)(C)CCCN=Cc1ccccc1O.[Cl-],30.0,10.1039/C5RA21626E,,"InChI=1S/C30H52N2O3.ClH/c1-4-5-6-7-8-9-10-11-12-13-14-15-16-19-25-35-30(34)27-32(2,3)24-20-23-31-26-28-21-17-18-22-29(28)33;/h17-18,21-22,26H,4-16,19-20,23-25,27H2,1-3H3;1H",525.2180000000002,8e-05,4.096910013008056,5.5e-07

File: data/sources/abdel-salam2016/processed_data/abdel-salam2016.csv
identifier,AW_ST_CMC,C20,pC20,SMILES,Temp_Celsius,source_doi,reference_doi,InChI,Molecular_Weight,CMC,pCMC,Area_min,Gamma_max
iia,25.0,0.005,2.3,CCCCCCCCCCCCOC(=O)[N+](CC)(CC)CC.[I-],25.0,10.3139/113.110437,,"InChI=1S/C19H40NO2.HI/c1-5-9-10-11-12-13-14-15-16-17-18-22-19(21)20(6-2,7-3)8-4;/h5-18H2,1-4H3;1H/q+1;/p-1",441.43800000000005,6.3e-06,5.200659450546418,1.278,1.3e-06
IIb,33.0,0.00447,2.36,CCCCCCCCCCCCCCCCOC(=O)[N+](CC)(CC)CC.[I-],25.0,10.3139/113.110437,,"InChI=1S/C23H48NO2.HI/c1-5-9-10-11-12-13-14-15-16-17-18-19-20-21-22-26-23(25)24(6-2,7-3)8-4;/h5-22H2,1-4H3;1H/q+1;/p-1",497.5460000000001,5.5e-06,5.259637310505756,1.166,1.42e-06
IIc,35.0,0.0044,2.39,CCCCCCCCCCCCCCCCCCOC(=O)[N+](CC)(CC)CC.[I-],25.0,10.3139/113.110437,,"InChI=1S/C25H52NO2.HI/c1-5-9-10-11-12-13-14-15-16-17-18-19-20-21-22-23-24-28-25(27)26(6-2,7-3)8-4;/h5-24H2,1-4H3;1H/q+1;/p-1",525.6000000000001,5.15e-06,5.288192770958809,1.107,1.5e-06

File: data/sources/abo-riya2016/processed_data/abo-riya2016.csv
identifier,AW_ST_CMC,Area_min,Temp_Celsius,SMILES,source_doi,reference_doi,Molecular_Weight,InChI,CMC,pCMC,Gamma_max
CGS8,43,0.54,25.0,CCCCCCCCOC(=O)C[N+](C)(C)CC[N+](C)(C)CC(=O)OCCCCCCCC.[Cl-].[Cl-],10.1016/j.molliq.2016.05.083,,529.6340000000005,"InChI=1S/C26H54N2O4.2ClH/c1-7-9-11-13-15-17-21-31-25(29)23-27(3,4)19-20-28(5,6)24-26(30)32-22-18-16-14-12-10-8-2;;/h7-24H2,1-6H3;2*1H/q+2;;/p-2",1e-05,5.0,3.06e-06
CGS12,35,0.52,25.0,CCCCCCCCCCCCOC(=O)C[N+](C)(C)CC[N+](C)(C)CC(=O)OCCCCCCCCCCCC.[Cl-].[Cl-],10.1016/j.molliq.2016.05.083,,641.8500000000003,"InChI=1S/C34H70N2O4.2ClH/c1-7-9-11-13-15-17-19-21-23-25-29-39-33(37)31-35(3,4)27-28-36(5,6)32-34(38)40-30-26-24-22-20-18-16-14-12-10-8-2;;/h7-32H2,1-6H3;2*1H/q+2;;/p-2",1.6e-06,5.795880017344075,3.2000000000000003e-06
CGS16,47,0.64,25.0,CCCCCCCCCCCCCCCCOC(=O)C[N+](C)(C)CC[N+](C)(C)CC(=O)OCCCCCCCCCCCCCCCC.[Cl-].[Cl-],10.1016/j.molliq.2016.05.083,,754.0659999999996,"InChI=1S/C42H86N2O4.2ClH/c1-7-9-11-13-15-17-19-21-23-25-27-29-31-33-37-47-41(45)39-43(3,4)35-36-44(5,6)40-42(46)48-38-34-32-30-28-26-24-22-20-18-16-14-12-10-8-2;;/h7-40H2,1-6H3;2*1H/q+2;;/p-2",3.16e-05,4.5003129173815966,2.6e-06
CGS18,49,0.85,25.0,CCCCCCCCCCCCCCCCCCOC(=O)C[N+](C)(C)CC[N+](C)(C)CC(=O)OCCCCCCCCCCCCCCCCCC.[Cl-].[Cl-],10.1016/j.molliq.2016.05.083,,810.1739999999992,"InChI=1S/C46H94N2O4.2ClH/c1-7-9-11-13-15-17-19-21-23-25-27-29-31-33-35-37-41-51-45(49)43-47(3,4)39-40-48(5,6)44-46(50)52-42-38-36-34-32-30-28-26-24-22-20-18-16-14-12-10-8-2;;/h7-44H2,1-6H3;2*1H/q+2;;/p-2",6.3e-05,4.200659450546418,1.95e-06

File: data/sources/aiad2018/processed_data/aiad2018.csv
identifier,Temp_Celsius,Pi_CMC,pC20,Amin (A2),SMILES,source_doi,reference_doi,method,Molecular_Weight,InChI,CMC,pCMC,Area_min,Gamma_max
APS-8,20,31.0,4.1,169,CCCCCCCC[N+](C)(C)c1ccc(C=Nc2c(C)n(C)n(-c3ccccc3)c2=O)cc1.[Br-],10.1016/j.ejpe.2017.05.006,,tensiometry,527.5510000000002,"InChI=1S/C28H39N4O.BrH/c1-6-7-8-9-10-14-21-32(4,5)26-19-17-24(18-20-26)22-29-27-23(2)30(3)31(28(27)33)25-15-12-11-13-16-25;/h11-13,15-20,22H,6-10,14,21H2,1-5H3;1H/q+1;/p-1",0.00043099999999999996,3.3655227298392685,1.69,9.800000000000001e-07
APS-8,40,32.5,4.5,180,CCCCCCCC[N+](C)(C)c1ccc(C=Nc2c(C)n(C)n(-c3ccccc3)c2=O)cc1.[Br-],10.1016/j.ejpe.2017.05.006,,tensiometry,527.5510000000002,"InChI=1S/C28H39N4O.BrH/c1-6-7-8-9-10-14-21-32(4,5)26-19-17-24(18-20-26)22-29-27-23(2)30(3)31(28(27)33)25-15-12-11-13-16-25;/h11-13,15-20,22H,6-10,14,21H2,1-5H3;1H/q+1;/p-1",0.000398,3.400116927926312,1.8,9.2e-07
APS-8,60,33.5,4.9,248,CCCCCCCC[N+](C)(C)c1ccc(C=Nc2c(C)n(C)n(-c3ccccc3)c2=O)cc1.[Br-],10.1016/j.ejpe.2017.05.006,,tensiometry,527.5510000000002,"InChI=1S/C28H39N4O.BrH/c1-6-7-8-9-10-14-21-32(4,5)26-19-17-24(18-20-26)22-29-27-23(2)30(3)31(28(27)33)25-15-12-11-13-16-25;/h11-13,15-20,22H,6-10,14,21H2,1-5H3;1H/q+1;/p-1",0.00037999999999999997,3.42021640338319,2.48,6.599999999999999e-07
APS-12,20,33.0,4.8,180,CCCCCCCCCCCC[N+](C)(C)c1ccc(C=Nc2c(C)n(C)n(-c3ccccc3)c2=O)cc1.[Br-],10.1016/j.ejpe.2017.05.006,,tensiometry,583.6590000000002,"InChI=1S/C32H47N4O.BrH/c1-6-7-8-9-10-11-12-13-14-18-25-36(4,5)30-23-21-28(22-24-30)26-33-31-27(2)34(3)35(32(31)37)29-19-16-15-17-20-29;/h15-17,19-24,26H,6-14,18,25H2,1-5H3;1H/q+1;/p-1",0.000408,3.38933983691012,1.8,9.2e-07
APS-12,40,34.0,5.1,234,CCCCCCCCCCCC[N+](C)(C)c1ccc(C=Nc2c(C)n(C)n(-c3ccccc3)c2=O)cc1.[Br-],10.1016/j.ejpe.2017.05.006,,tensiometry,583.6590000000002,"InChI=1S/C32H47N4O.BrH/c1-6-7-8-9-10-11-12-13-14-18-25-36(4,5)30-23-21-28(22-24-30)26-33-31-27(2)34(3)35(32(31)37)29-19-16-15-17-20-29;/h15-17,19-24,26H,6-14,18,25H2,1-5H3;1H/q+1;/p-1",0.000371,3.430626090384954,2.34,7.1e-07
APS-12,60,35.0,5.5,264,CCCCCCCCCCCC[N+](C)(C)c1ccc(C=Nc2c(C)n(C)n(-c3ccccc3)c2=O)cc1.[Br-],10.1016/j.ejpe.2017.05.006,,tensiometry,583.6590000000002,"InChI=1S/C32H47N4O.BrH/c1-6-7-8-9-10-11-12-13-14-18-25-36(4,5)30-23-21-28(22-24-30)26-33-31-27(2)34(3)35(32(31)37)29-19-16-15-17-20-29;/h15-17,19-24,26H,6-14,18,25H2,1-5H3;1H/q+1;/p-1",0.00031,3.5086383061657274,2.64,6.2e-07
APS-16,20,34.0,3.5,206,CCCCCCCCCCCCCCCC[N+](C)(C)c1ccc(C=Nc2c(C)n(C)n(-c3ccccc3)c2=O)cc1.[Br-],10.1016/j.ejpe.2017.05.006,,tensiometry,639.7670000000002,"InChI=1S/C36H55N4O.BrH/c1-6-7-8-9-10-11-12-13-14-15-16-17-18-22-29-40(4,5)34-27-25-32(26-28-34)30-37-35-31(2)38(3)39(36(35)41)33-23-20-19-21-24-33;/h19-21,23-28,30H,6-18,22,29H2,1-5H3;1H/q+1;/p-1",0.0004,3.3979400086720375,2.06,8e-07
APS-16,40,36.0,4.3,242,CCCCCCCCCCCCCCCC[N+](C)(C)c1ccc(C=Nc2c(C)n(C)n(-c3ccccc3)c2=O)cc1.[Br-],10.1016/j.ejpe.2017.05.006,,tensiometry,639.7670000000002,"InChI=1S/C36H55N4O.BrH/c1-6-7-8-9-10-11-12-13-14-15-16-17-18-22-29-40(4,5)34-27-25-32(26-28-34)30-37-35-31(2)38(3)39(36(35)41)33-23-20-19-21-24-33;/h19-21,23-28,30H,6-18,22,29H2,1-5H3;1H/q+1;/p-1",0.000399,3.3990271043132516,2.42,6.8e-07
APS-16,60,37.0,4.4,278,CCCCCCCCCCCCCCCC[N+](C)(C)c1ccc(C=Nc2c(C)n(C)n(-c3ccccc3)c2=O)cc1.[Br-],10.1016/j.ejpe.2017.05.006,,tensiometry,639.7670000000002,"InChI=1S/C36H55N4O.BrH/c1-6-7-8-9-10-11-12-13-14-15-16-17-18-22-29-40(4,5)34-27-25-32(26-28-34)30-37-35-31(2)38(3)39(36(35)41)33-23-20-19-21-24-33;/h19-21,23-28,30H,6-18,22,29H2,1-5H3;1H/q+1;/p-1",0.000389,3.4100503986742923,2.78,5.900000000000001e-07

File: data/sources/aiad2018/source_data/aiad2018_table_1.csv
Compound,Temp_Celsius,CMC M x 10^-4,Pi_cmc mN/m,pC20,Γmax 10^11 (mol/cm2),Amin (A2),SMILES,source_doi,reference_doi,method
APS-8,20,4.31,31.0,4.1,9.8,169,CCCCCCCC[N+](C)(C)c1ccc(C=Nc2c(C)n(C)n(-c3ccccc3)c2=O)cc1.[Br-],10.1016/j.ejpe.2017.05.006,,tensiometry
APS-8,40,3.98,32.5,4.5,9.2,180,CCCCCCCC[N+](C)(C)c1ccc(C=Nc2c(C)n(C)n(-c3ccccc3)c2=O)cc1.[Br-],10.1016/j.ejpe.2017.05.006,,tensiometry
APS-8,60,3.8,33.5,4.9,6.6,248,CCCCCCCC[N+](C)(C)c1ccc(C=Nc2c(C)n(C)n(-c3ccccc3)c2=O)cc1.[Br-],10.1016/j.ejpe.2017.05.006,,tensiometry
APS-12,20,4.08,33.0,4.8,9.2,180,CCCCCCCCCCCC[N+](C)(C)c1ccc(C=Nc2c(C)n(C)n(-c3ccccc3)c2=O)cc1.[Br-],10.1016/j.ejpe.2017.05.006,,tensiometry
APS-12,40,3.71,34.0,5.1,7.1,234,CCCCCCCCCCCC[N+](C)(C)c1ccc(C=Nc2c(C)n(C)n(-c3ccccc3)c2=O)cc1.[Br-],10.1016/j.ejpe.2017.05.006,,tensiometry
APS-12,60,3.1,35.0,5.5,6.2,264,CCCCCCCCCCCC[N+](C)(C)c1ccc(C=Nc2c(C)n(C)n(-c3ccccc3)c2=O)cc1.[Br-],10.1016/j.ejpe.2017.05.006,,tensiometry
APS-16,20,4.0,34.0,3.5,8.0,206,CCCCCCCCCCCCCCCC[N+](C)(C)c1ccc(C=Nc2c(C)n(C)n(-c3ccccc3)c2=O)cc1.[Br-],10.1016/j.ejpe.2017.05.006,,tensiometry
APS-16,40,3.99,36.0,4.3,6.8,242,CCCCCCCCCCCCCCCC[N+](C)(C)c1ccc(C=Nc2c(C)n(C)n(-c3ccccc3)c2=O)cc1.[Br-],10.1016/j.ejpe.2017.05.006,,tensiometry
APS-16,60,3.89,37.0,4.4,5.9,278,CCCCCCCCCCCCCCCC[N+](C)(C)c1ccc(C=Nc2c(C)n(C)n(-c3ccccc3)c2=O)cc1.[Br-],10.1016/j.ejpe.2017.05.006,,tensiometry

File: data/sources/alami1993/processed_data/alami1993.csv
AW_ST_CMC,SMILES,Temp_Celsius,source_doi,reference_doi,Molecular_Weight,InChI,CMC,pCMC,Gamma_max
35.0,CCCCCCCCCCCC[N+](C)(C)CCC[N+](C)(C)CCCCCCCCCCCC.[Br-].[Br-],25.0,10.1021/la00030a006,,628.7070000000004,"InChI=1S/C31H68N2.2BrH/c1-7-9-11-13-15-17-19-21-23-25-28-32(3,4)30-27-31-33(5,6)29-26-24-22-20-18-16-14-12-10-8-2;;/h7-31H2,1-6H3;2*1H/q+2;;/p-2",0.00091,3.0409586076789066,1.5800000000000001e-06
39.8,CCCCCCCCCCCC[N+](C)(C)CCCC[N+](C)(C)CCCCCCCCCCCC.[Br-].[Br-],25.0,10.1021/la00030a006,,642.7340000000005,"InChI=1S/C32H70N2.2BrH/c1-7-9-11-13-15-17-19-21-23-25-29-33(3,4)31-27-28-32-34(5,6)30-26-24-22-20-18-16-14-12-10-8-2;;/h7-32H2,1-6H3;2*1H/q+2;;/p-2",0.001,3.0,1.4299999999999999e-06
42.5,CCCCCCCCCCCC[N+](C)(C)CCCCCC[N+](C)(C)CCCCCCCCCCCC.[Br-].[Br-],25.0,10.1021/la00030a006,,670.7880000000006,"InChI=1S/C34H74N2.2BrH/c1-7-9-11-13-15-17-19-21-23-27-31-35(3,4)33-29-25-26-30-34-36(5,6)32-28-24-22-20-18-16-14-12-10-8-2;;/h7-34H2,1-6H3;2*1H/q+2;;/p-2",0.0011200000000000001,2.9507819773298185,1.16e-06
42.8,CCCCCCCCCCCC[N+](C)(C)CCCCCCCC[N+](C)(C)CCCCCCCCCCCC.[Br-].[Br-],25.0,10.1021/la00030a006,,698.8420000000006,"InChI=1S/C36H78N2.2BrH/c1-7-9-11-13-15-17-19-21-25-29-33-37(3,4)35-31-27-23-24-28-32-36-38(5,6)34-30-26-22-20-18-16-14-12-10-8-2;;/h7-36H2,1-6H3;2*1H/q+2;;/p-2",0.0008900000000000001,3.050609993355087,9.399999999999999e-07
43.0,CCCCCCCCCCCC[N+](C)(C)CCCCCCCCCC[N+](C)(C)CCCCCCCCCCCC.[Br-].[Br-],25.0,10.1021/la00030a006,,726.8960000000004,"InChI=1S/C38H82N2.2BrH/c1-7-9-11-13-15-17-19-23-27-31-35-39(3,4)37-33-29-25-21-22-26-30-34-38-40(5,6)36-32-28-24-20-18-16-14-12-10-8-2;;/h7-38H2,1-6H3;2*1H/q+2;;/p-2",0.00032,3.494850021680094,7.5e-07
41.5,CCCCCCCCCCCC[N+](C)(C)CCCCCCCCCCCC[N+](C)(C)CCCCCCCCCCCC.[Br-].[Br-],25.0,10.1021/la00030a006,,754.9500000000003,"InChI=1S/C40H86N2.2BrH/c1-7-9-11-13-15-17-21-25-29-33-37-41(3,4)39-35-31-27-23-19-20-24-28-32-36-40-42(5,6)38-34-30-26-22-18-16-14-12-10-8-2;;/h7-40H2,1-6H3;2*1H/q+2;;/p-2",0.00028000000000000003,3.5528419686577806,7.3e-07
39.5,CCCCCCCCCCCC[N+](C)(C)CCCCCCCCCCCCCC[N+](C)(C)CCCCCCCCCCCC.[Br-].[Br-],25.0,10.1021/la00030a006,,783.0040000000001,"InChI=1S/C42H90N2.2BrH/c1-7-9-11-13-15-17-23-27-31-35-39-43(3,4)41-37-33-29-25-21-19-20-22-26-30-34-38-42-44(5,6)40-36-32-28-24-18-16-14-12-10-8-2;;/h7-42H2,1-6H3;2*1H/q+2;;/p-2",0.00017999999999999998,3.744727494896694,8.3e-07
39.4,CCCCCCCCCCCC[N+](C)(C)CCCCCCCCCCCCCCCC[N+](C)(C)CCCCCCCCCCCC.[Br-].[Br-],25.0,10.1021/la00030a006,,811.058,"InChI=1S/C44H94N2.2BrH/c1-7-9-11-13-15-17-25-29-33-37-41-45(3,4)43-39-35-31-27-23-21-19-20-22-24-28-32-36-40-44-46(5,6)42-38-34-30-26-18-16-14-12-10-8-2;;/h7-44H2,1-6H3;2*1H/q+2;;/p-2",0.00014000000000000001,3.853871964321762,1.08e-06

File: data/sources/alami1993/source_data/alami1993_table_1.csv
surfactant,cmc (mM),γCMC(mN-m'1),-[dy/dlogc]T,10^6Γ10 n=3 (mol/m-2),10^6Γ10 n=2 (mol/m-2),a n=3 (nms/molecule),a n=2 (nms/molecule),SMILES,Temp_Celsius,source_doi,reference_doi,method
12-3-12,0.91,35,27.1,1.58,2.37,1.05,0.7,CCCCCCCCCCCC[N+](C)(C)CCC[N+](C)(C)CCCCCCCCCCCC.[Br-].[Br-],25,10.1021/la00030a006,,tensiometry
12-4-12,1,39.8,24.5,1.43,2.15,1.16,0.77,CCCCCCCCCCCC[N+](C)(C)CCCC[N+](C)(C)CCCCCCCCCCCC.[Br-].[Br-],25,10.1021/la00030a006,,tensiometry
12-6-12,1.12,42.5,19.9,1.16,1.75,1.43,0.95,CCCCCCCCCCCC[N+](C)(C)CCCCCC[N+](C)(C)CCCCCCCCCCCC.[Br-].[Br-],25,10.1021/la00030a006,,tensiometry
12-8-12,0.89,42.8,17.1,0.94,1.41,1.76,1.18,CCCCCCCCCCCC[N+](C)(C)CCCCCCCC[N+](C)(C)CCCCCCCCCCCC.[Br-].[Br-],25,10.1021/la00030a006,,tensiometry
12-10-12,0.32,43,12.9,0.75,1.13,2.2,1.47,CCCCCCCCCCCC[N+](C)(C)CCCCCCCCCC[N+](C)(C)CCCCCCCCCCCC.[Br-].[Br-],25,10.1021/la00030a006,,tensiometry
12-12-12,0.28,41.5,12.6,0.73,1.11,2.26,1.5,CCCCCCCCCCCC[N+](C)(C)CCCCCCCCCCCC[N+](C)(C)CCCCCCCCCCCC.[Br-].[Br-],25,10.1021/la00030a006,,tensiometry
12-14-12,0.18,39.5,14.2,0.83,1.25,2,1.33,CCCCCCCCCCCC[N+](C)(C)CCCCCCCCCCCCCC[N+](C)(C)CCCCCCCCCCCC.[Br-].[Br-],25,10.1021/la00030a006,,tensiometry
12-16-12,0.14,39.4,18.5,1.08,1.63,1.54,1.02,CCCCCCCCCCCC[N+](C)(C)CCCCCCCCCCCCCCCC[N+](C)(C)CCCCCCCCCCCC.[Br-].[Br-],25,10.1021/la00030a006,,tensiometry
12-3-12,0.94,,,,,,,CCCCCCCCCCCC[N+](C)(C)CCC[N+](C)(C)CCCCCCCCCCCC.[Br-].[Br-],25,10.1021/la00030a006,10.1021/la00028a011,conductometry
12-4-12,1.17,,,,,,,CCCCCCCCCCCC[N+](C)(C)CCCC[N+](C)(C)CCCCCCCCCCCC.[Br-].[Br-],25,10.1021/la00030a006,10.1021/la00028a011,conductometry
12-6-12,1.03,,,,,,,CCCCCCCCCCCC[N+](C)(C)CCCCCC[N+](C)(C)CCCCCCCCCCCC.[Br-].[Br-],25,10.1021/la00030a006,10.1021/la00028a011,conductometry
12-8-12,0.83,,,,,,,CCCCCCCCCCCC[N+](C)(C)CCCCCCCC[N+](C)(C)CCCCCCCCCCCC.[Br-].[Br-],25,10.1021/la00030a006,10.1021/la00028a011,conductometry
12-10-12,0.63,,,,,,,CCCCCCCCCCCC[N+](C)(C)CCCCCCCCCC[N+](C)(C)CCCCCCCCCCCC.[Br-].[Br-],25,10.1021/la00030a006,10.1021/la00028a011,conductometry
12-12-12,0.37,,,,,,,CCCCCCCCCCCC[N+](C)(C)CCCCCCCCCCCC[N+](C)(C)CCCCCCCCCCCC.[Br-].[Br-],25,10.1021/la00030a006,10.1021/la00028a011,conductometry
12-14-12,0.2,,,,,,,CCCCCCCCCCCC[N+](C)(C)CCCCCCCCCCCCCC[N+](C)(C)CCCCCCCCCCCC.[Br-].[Br-],25,10.1021/la00030a006,10.1021/la00028a011,conductometry
12-16-12,0.12,,,,,,,CCCCCCCCCCCC[N+](C)(C)CCCCCCCCCCCCCCCC[N+](C)(C)CCCCCCCCCCCC.[Br-].[Br-],25,10.1021/la00030a006,10.1021/la00028a011,conductometry

File: data/sources/alsabagh2000/processed_data/alsabagh2000.csv
identifier,Temp_Celsius,CMC,AW_ST_CMC,source_doi,reference_doi,SMILES,InChI,Molecular_Weight,pCMC
"P,[i-OPE10] (HC1)",30,0.0139,26.9,10.1016/S0927-7757(00)00475-1,,CC(C)CCCCCc1ccc(OCCOCCOCCOCCOCCOCCOCCOCCOCCOCCO)cc1,"InChI=1S/C34H62O11/c1-32(2)6-4-3-5-7-33-8-10-34(11-9-33)45-31-30-44-29-28-43-27-26-42-25-24-41-23-22-40-21-20-39-19-18-38-17-16-37-15-14-36-13-12-35/h8-11,32,35H,3-7,12-31H2,1-2H3",646.8590000000004,1.856985199745905
"P,[i-OPE10] (HC1)",40,0.0135,26.6,10.1016/S0927-7757(00)00475-1,,CC(C)CCCCCc1ccc(OCCOCCOCCOCCOCCOCCOCCOCCOCCOCCO)cc1,"InChI=1S/C34H62O11/c1-32(2)6-4-3-5-7-33-8-10-34(11-9-33)45-31-30-44-29-28-43-27-26-42-25-24-41-23-22-40-21-20-39-19-18-38-17-16-37-15-14-36-13-12-35/h8-11,32,35H,3-7,12-31H2,1-2H3",646.8590000000004,1.869666231504994
"P,[i-OPE10] (HC1)",50,0.0125,26.1,10.1016/S0927-7757(00)00475-1,,CC(C)CCCCCc1ccc(OCCOCCOCCOCCOCCOCCOCCOCCOCCOCCO)cc1,"InChI=1S/C34H62O11/c1-32(2)6-4-3-5-7-33-8-10-34(11-9-33)45-31-30-44-29-28-43-27-26-42-25-24-41-23-22-40-21-20-39-19-18-38-17-16-37-15-14-36-13-12-35/h8-11,32,35H,3-7,12-31H2,1-2H3",646.8590000000004,1.9030899869919435
"P,[i-OPE10] (HC1)",60,0.011,25.8,10.1016/S0927-7757(00)00475-1,,CC(C)CCCCCc1ccc(OCCOCCOCCOCCOCCOCCOCCOCCOCCOCCO)cc1,"InChI=1S/C34H62O11/c1-32(2)6-4-3-5-7-33-8-10-34(11-9-33)45-31-30-44-29-28-43-27-26-42-25-24-41-23-22-40-21-20-39-19-18-38-17-16-37-15-14-36-13-12-35/h8-11,32,35H,3-7,12-31H2,1-2H3",646.8590000000004,1.958607314841775
"P,[i-OPE15] (HC2)",30,0.0149,27.8,10.1016/S0927-7757(00)00475-1,,CC(C)CCCCCc1ccc(OCCOCCOCCOCCOCCOCCOCCOCCOCCOCCOCCOCCOCCOCCOCCO)cc1,"InChI=1S/C44H82O16/c1-42(2)6-4-3-5-7-43-8-10-44(11-9-43)60-41-40-59-39-38-58-37-36-57-35-34-56-33-32-55-31-30-54-29-28-53-27-26-52-25-24-51-23-22-50-21-20-49-19-18-48-17-16-47-15-14-46-13-12-45/h8-11,42,45H,3-7,12-41H2,1-2H3",867.1239999999998,1.826813731587726
"P,[i-OPE15] (HC2)",40,0.0145,27.4,10.1016/S0927-7757(00)00475-1,,CC(C)CCCCCc1ccc(OCCOCCOCCOCCOCCOCCOCCOCCOCCOCCOCCOCCOCCOCCOCCO)cc1,"InChI=1S/C44H82O16/c1-42(2)6-4-3-5-7-43-8-10-44(11-9-43)60-41-40-59-39-38-58-37-36-57-35-34-56-33-32-55-31-30-54-29-28-53-27-26-52-25-24-51-23-22-50-21-20-49-19-18-48-17-16-47-15-14-46-13-12-45/h8-11,42,45H,3-7,12-41H2,1-2H3",867.1239999999998,1.8386319977650252
"P,[i-OPE15] (HC2)",50,0.0139,27.1,10.1016/S0927-7757(00)00475-1,,CC(C)CCCCCc1ccc(OCCOCCOCCOCCOCCOCCOCCOCCOCCOCCOCCOCCOCCOCCOCCO)cc1,"InChI=1S/C44H82O16/c1-42(2)6-4-3-5-7-43-8-10-44(11-9-43)60-41-40-59-39-38-58-37-36-57-35-34-56-33-32-55-31-30-54-29-28-53-27-26-52-25-24-51-23-22-50-21-20-49-19-18-48-17-16-47-15-14-46-13-12-45/h8-11,42,45H,3-7,12-41H2,1-2H3",867.1239999999998,1.856985199745905
"P,[i-OPE15] (HC2)",60,0.013,26.5,10.1016/S0927-7757(00)00475-1,,CC(C)CCCCCc1ccc(OCCOCCOCCOCCOCCOCCOCCOCCOCCOCCOCCOCCOCCOCCOCCO)cc1,"InChI=1S/C44H82O16/c1-42(2)6-4-3-5-7-43-8-10-44(11-9-43)60-41-40-59-39-38-58-37-36-57-35-34-56-33-32-55-31-30-54-29-28-53-27-26-52-25-24-51-23-22-50-21-20-49-19-18-48-17-16-47-15-14-46-13-12-45/h8-11,42,45H,3-7,12-41H2,1-2H3",867.1239999999998,1.8860566476931633
"P,[i-OPE20] (HC3)",30,0.0168,28.9,10.1016/S0927-7757(00)00475-1,,CC(C)CCCCCc1ccc(OCCOCCOCCOCCOCCOCCOCCOCCOCCOCCOCCOCCOCCOCCOCCOCCOCCOCCOCCOCCO)cc1,"InChI=1S/C54H102O21/c1-52(2)6-4-3-5-7-53-8-10-54(11-9-53)75-51-50-74-49-48-73-47-46-72-45-44-71-43-42-70-41-40-69-39-38-68-37-36-67-35-34-66-33-32-65-31-30-64-29-28-63-27-26-62-25-24-61-23-22-60-21-20-59-19-18-58-17-16-57-15-14-56-13-12-55/h8-11,52,55H,3-7,12-51H2,1-2H3",1087.3889999999994,1.7746907182741372
"P,[i-OPE20] (HC3)",40,0.0161,28.6,10.1016/S0927-7757(00)00475-1,,CC(C)CCCCCc1ccc(OCCOCCOCCOCCOCCOCCOCCOCCOCCOCCOCCOCCOCCOCCOCCOCCOCCOCCOCCOCCO)cc1,"InChI=1S/C54H102O21/c1-52(2)6-4-3-5-7-53-8-10-54(11-9-53)75-51-50-74-49-48-73-47-46-72-45-44-71-43-42-70-41-40-69-39-38-68-37-36-67-35-34-66-33-32-65-31-30-64-29-28-63-27-26-62-25-24-61-23-22-60-21-20-59-19-18-58-17-16-57-15-14-56-13-12-55/h8-11,52,55H,3-7,12-51H2,1-2H3",1087.3889999999994,1.7931741239681502
"P,[i-OPE20] (HC3)",50,0.0152,28.4,10.1016/S0927-7757(00)00475-1,,CC(C)CCCCCc1ccc(OCCOCCOCCOCCOCCOCCOCCOCCOCCOCCOCCOCCOCCOCCOCCOCCOCCOCCOCCOCCO)cc1,"InChI=1S/C54H102O21/c1-52(2)6-4-3-5-7-53-8-10-54(11-9-53)75-51-50-74-49-48-73-47-46-72-45-44-71-43-42-70-41-40-69-39-38-68-37-36-67-35-34-66-33-32-65-31-30-64-29-28-63-27-26-62-25-24-61-23-22-60-21-20-59-19-18-58-17-16-57-15-14-56-13-12-55/h8-11,52,55H,3-7,12-51H2,1-2H3",1087.3889999999994,1.8181564120552274
"P,[i-OPE20] (HC3)",60,0.0143,27.6,10.1016/S0927-7757(00)00475-1,,CC(C)CCCCCc1ccc(OCCOCCOCCOCCOCCOCCOCCOCCOCCOCCOCCOCCOCCOCCOCCOCCOCCOCCOCCOCCO)cc1,"InChI=1S/C54H102O21/c1-52(2)6-4-3-5-7-53-8-10-54(11-9-53)75-51-50-74-49-48-73-47-46-72-45-44-71-43-42-70-41-40-69-39-38-68-37-36-67-35-34-66-33-32-65-31-30-64-29-28-63-27-26-62-25-24-61-23-22-60-21-20-59-19-18-58-17-16-57-15-14-56-13-12-55/h8-11,52,55H,3-7,12-51H2,1-2H3",1087.3889999999994,1.8446639625349381
"P,[i-OPE10] PO4H2 (HC4)",30,0.017,26.5,10.1016/S0927-7757(00)00475-1,,CC(C)CCCCCc1ccc(OCCOCCOCCOCCOCCOCCOCCOCCOCCOCCOP(=O)(O)O)cc1,"InChI=1S/C34H63O14P/c1-32(2)6-4-3-5-7-33-8-10-34(11-9-33)47-30-28-45-26-24-43-22-20-41-18-16-39-14-12-38-13-15-40-17-19-42-21-23-44-25-27-46-29-31-48-49(35,36)37/h8-11,32H,3-7,12-31H2,1-2H3,(H2,35,36,37)",726.8380000000005,1.7695510786217261
"P,[i-OPE10] PO4H2 (HC4)",40,0.016,26.1,10.1016/S0927-7757(00)00475-1,,CC(C)CCCCCc1ccc(OCCOCCOCCOCCOCCOCCOCCOCCOCCOCCOP(=O)(O)O)cc1,"InChI=1S/C34H63O14P/c1-32(2)6-4-3-5-7-33-8-10-34(11-9-33)47-30-28-45-26-24-43-22-20-41-18-16-39-14-12-38-13-15-40-17-19-42-21-23-44-25-27-46-29-31-48-49(35,36)37/h8-11,32H,3-7,12-31H2,1-2H3,(H2,35,36,37)",726.8380000000005,1.7958800173440752
"P,[i-OPE10] PO4H2 (HC4)",50,0.014,25.5,10.1016/S0927-7757(00)00475-1,,CC(C)CCCCCc1ccc(OCCOCCOCCOCCOCCOCCOCCOCCOCCOCCOP(=O)(O)O)cc1,"InChI=1S/C34H63O14P/c1-32(2)6-4-3-5-7-33-8-10-34(11-9-33)47-30-28-45-26-24-43-22-20-41-18-16-39-14-12-38-13-15-40-17-19-42-21-23-44-25-27-46-29-31-48-49(35,36)37/h8-11,32H,3-7,12-31H2,1-2H3,(H2,35,36,37)",726.8380000000005,1.853871964321762
"P,[i-OPE10] PO4H2 (HC4)",60,0.012,25.2,10.1016/S0927-7757(00)00475-1,,CC(C)CCCCCc1ccc(OCCOCCOCCOCCOCCOCCOCCOCCOCCOCCOP(=O)(O)O)cc1,"InChI=1S/C34H63O14P/c1-32(2)6-4-3-5-7-33-8-10-34(11-9-33)47-30-28-45-26-24-43-22-20-41-18-16-39-14-12-38-13-15-40-17-19-42-21-23-44-25-27-46-29-31-48-49(35,36)37/h8-11,32H,3-7,12-31H2,1-2H3,(H2,35,36,37)",726.8380000000005,1.9208187539523751
"P,[i-OPE15] PO4H2 (HC5)",30,0.018,27.5,10.1016/S0927-7757(00)00475-1,,CC(C)CCCCCc1ccc(OCCOCCOCCOCCOCCOCCOCCOCCOCCOCCOCCOCCOCCOCCOCCOP(=O)(O)O)cc1,"InChI=1S/C44H83O19P/c1-42(2)6-4-3-5-7-43-8-10-44(11-9-43)62-40-38-60-36-34-58-32-30-56-28-26-54-24-22-52-20-18-50-16-14-48-12-13-49-15-17-51-19-21-53-23-25-55-27-29-57-31-33-59-35-37-61-39-41-63-64(45,46)47/h8-11,42H,3-7,12-41H2,1-2H3,(H2,45,46,47)",947.103,1.744727494896694
"P,[i-OPE15] PO4H2 (HC5)",40,0.017,27.0,10.1016/S0927-7757(00)00475-1,,CC(C)CCCCCc1ccc(OCCOCCOCCOCCOCCOCCOCCOCCOCCOCCOCCOCCOCCOCCOCCOP(=O)(O)O)cc1,"InChI=1S/C44H83O19P/c1-42(2)6-4-3-5-7-43-8-10-44(11-9-43)62-40-38-60-36-34-58-32-30-56-28-26-54-24-22-52-20-18-50-16-14-48-12-13-49-15-17-51-19-21-53-23-25-55-27-29-57-31-33-59-35-37-61-39-41-63-64(45,46)47/h8-11,42H,3-7,12-41H2,1-2H3,(H2,45,46,47)",947.103,1.7695510786217261
"P,[i-OPE15] PO4H2 (HC5)",50,0.015,26.8,10.1016/S0927-7757(00)00475-1,,CC(C)CCCCCc1ccc(OCCOCCOCCOCCOCCOCCOCCOCCOCCOCCOCCOCCOCCOCCOCCOP(=O)(O)O)cc1,"InChI=1S/C44H83O19P/c1-42(2)6-4-3-5-7-43-8-10-44(11-9-43)62-40-38-60-36-34-58-32-30-56-28-26-54-24-22-52-20-18-50-16-14-48-12-13-49-15-17-51-19-21-53-23-25-55-27-29-57-31-33-59-35-37-61-39-41-63-64(45,46)47/h8-11,42H,3-7,12-41H2,1-2H3,(H2,45,46,47)",947.103,1.8239087409443189
"P,[i-OPE15] PO4H2 (HC5)",60,0.013,26.3,10.1016/S0927-7757(00)00475-1,,CC(C)CCCCCc1ccc(OCCOCCOCCOCCOCCOCCOCCOCCOCCOCCOCCOCCOCCOCCOCCOP(=O)(O)O)cc1,"InChI=1S/C44H83O19P/c1-42(2)6-4-3-5-7-43-8-10-44(11-9-43)62-40-38-60-36-34-58-32-30-56-28-26-54-24-22-52-20-18-50-16-14-48-12-13-49-15-17-51-19-21-53-23-25-55-27-29-57-31-33-59-35-37-61-39-41-63-64(45,46)47/h8-11,42H,3-7,12-41H2,1-2H3,(H2,45,46,47)",947.103,1.8860566476931633
"P,[i-OPE20] PO4H2 (HC6)",30,0.019,28.9,10.1016/S0927-7757(00)00475-1,,CC(C)CCCCCc1ccc(OCCOCCOCCOCCOCCOCCOCCOCCOCCOCCOCCOCCOCCOCCOCCOCCOCCOCCOCCOCCOP(=O)(O)O)cc1,"InChI=1S/C54H103O24P/c1-52(2)6-4-3-5-7-53-8-10-54(11-9-53)77-50-48-75-46-44-73-42-40-71-38-36-69-34-32-67-30-28-65-26-24-63-22-20-61-18-16-59-14-12-58-13-15-60-17-19-62-21-23-64-25-27-66-29-31-68-33-35-70-37-39-72-41-43-74-45-47-76-49-51-78-79(55,56)57/h8-11,52H,3-7,12-51H2,1-2H3,(H2,55,56,57)",1167.3679999999995,1.7212463990471711
"P,[i-OPE20] PO4H2 (HC6)",40,0.018,27.8,10.1016/S0927-7757(00)00475-1,,CC(C)CCCCCc1ccc(OCCOCCOCCOCCOCCOCCOCCOCCOCCOCCOCCOCCOCCOCCOCCOCCOCCOCCOCCOCCOP(=O)(O)O)cc1,"InChI=1S/C54H103O24P/c1-52(2)6-4-3-5-7-53-8-10-54(11-9-53)77-50-48-75-46-44-73-42-40-71-38-36-69-34-32-67-30-28-65-26-24-63-22-20-61-18-16-59-14-12-58-13-15-60-17-19-62-21-23-64-25-27-66-29-31-68-33-35-70-37-39-72-41-43-74-45-47-76-49-51-78-79(55,56)57/h8-11,52H,3-7,12-51H2,1-2H3,(H2,55,56,57)",1167.3679999999995,1.744727494896694
"P,[i-OPE20] PO4H2 (HC6)",50,0.016,27.5,10.1016/S0927-7757(00)00475-1,,CC(C)CCCCCc1ccc(OCCOCCOCCOCCOCCOCCOCCOCCOCCOCCOCCOCCOCCOCCOCCOCCOCCOCCOCCOCCOP(=O)(O)O)cc1,"InChI=1S/C54H103O24P/c1-52(2)6-4-3-5-7-53-8-10-54(11-9-53)77-50-48-75-46-44-73-42-40-71-38-36-69-34-32-67-30-28-65-26-24-63-22-20-61-18-16-59-14-12-58-13-15-60-17-19-62-21-23-64-25-27-66-29-31-68-33-35-70-37-39-72-41-43-74-45-47-76-49-51-78-79(55,56)57/h8-11,52H,3-7,12-51H2,1-2H3,(H2,55,56,57)",1167.3679999999995,1.7958800173440752
"P,[i-OPE20] PO4H2 (HC6)",60,0.015,26.9,10.1016/S0927-7757(00)00475-1,,CC(C)CCCCCc1ccc(OCCOCCOCCOCCOCCOCCOCCOCCOCCOCCOCCOCCOCCOCCOCCOCCOCCOCCOCCOCCOP(=O)(O)O)cc1,"InChI=1S/C54H103O24P/c1-52(2)6-4-3-5-7-53-8-10-54(11-9-53)77-50-48-75-46-44-73-42-40-71-38-36-69-34-32-67-30-28-65-26-24-63-22-20-61-18-16-59-14-12-58-13-15-60-17-19-62-21-23-64-25-27-66-29-31-68-33-35-70-37-39-72-41-43-74-45-47-76-49-51-78-79(55,56)57/h8-11,52H,3-7,12-51H2,1-2H3,(H2,55,56,57)",1167.3679999999995,1.8239087409443189
PFOAE2 (FC),30,0.046,13.0,10.1016/S0927-7757(00)00475-1,,O=C(NCCOCCO)C(F)(F)C(F)(F)C(F)(F)C(F)(F)C(F)(F)C(F)(F)C(F)(F)F,"InChI=1S/C12H10F15NO3/c13-6(14,5(30)28-1-3-31-4-2-29)7(15,16)8(17,18)9(19,20)10(21,22)11(23,24)12(25,26)27/h29H,1-4H2,(H,28,30)",501.1860000000002,1.337242168318426
PFOAE2 (FC),40,0.04,12.5,10.1016/S0927-7757(00)00475-1,,O=C(NCCOCCO)C(F)(F)C(F)(F)C(F)(F)C(F)(F)C(F)(F)C(F)(F)C(F)(F)F,"InChI=1S/C12H10F15NO3/c13-6(14,5(30)28-1-3-31-4-2-29)7(15,16)8(17,18)9(19,20)10(21,22)11(23,24)12(25,26)27/h29H,1-4H2,(H,28,30)",501.1860000000002,1.3979400086720375
PFOAE2 (FC),50,0.035,12.3,10.1016/S0927-7757(00)00475-1,,O=C(NCCOCCO)C(F)(F)C(F)(F)C(F)(F)C(F)(F)C(F)(F)C(F)(F)C(F)(F)F,"InChI=1S/C12H10F15NO3/c13-6(14,5(30)28-1-3-31-4-2-29)7(15,16)8(17,18)9(19,20)10(21,22)11(23,24)12(25,26)27/h29H,1-4H2,(H,28,30)",501.1860000000002,1.4559319556497243
PFOAE2 (FC),60,0.033,12.0,10.1016/S0927-7757(00)00475-1,,O=C(NCCOCCO)C(F)(F)C(F)(F)C(F)(F)C(F)(F)C(F)(F)C(F)(F)C(F)(F)F,"InChI=1S/C12H10F15NO3/c13-6(14,5(30)28-1-3-31-4-2-29)7(15,16)8(17,18)9(19,20)10(21,22)11(23,24)12(25,26)27/h29H,1-4H2,(H,28,30)",501.1860000000002,1.4814860601221125

File: data/sources/alsabagh2000/source_data/alsabagh2000_table_2.csv
Surfactants,Ethylene oxide units (n),HLB,Temp. (°C),CMC (mol dm-3),γCMC (mNm−1),−dg/d log C Pre-CMC units (slope),source_doi,reference_doi
"P,[i-OPE10] (HC1)",10,14.2,30,0.0139,26.9,10.5,10.1016/S0927-7757(00)00475-1,
"P,[i-OPE10] (HC1)",10,14.2,40,0.0135,26.6,10.5,10.1016/S0927-7757(00)00475-1,
"P,[i-OPE10] (HC1)",10,14.2,50,0.0125,26.1,10.06,10.1016/S0927-7757(00)00475-1,
"P,[i-OPE10] (HC1)",10,14.2,60,0.011,25.8,9.5,10.1016/S0927-7757(00)00475-1,
"P,[i-OPE15] (HC2)",15,15.7,30,0.0149,27.8,7.53,10.1016/S0927-7757(00)00475-1,
"P,[i-OPE15] (HC2)",15,,40,0.0145,27.4,7.37,10.1016/S0927-7757(00)00475-1,
"P,[i-OPE15] (HC2)",15,,50,0.0139,27.1,6.87,10.1016/S0927-7757(00)00475-1,
"P,[i-OPE15] (HC2)",15,,60,0.013,26.5,6.46,10.1016/S0927-7757(00)00475-1,
"P,[i-OPE20] (HC3)",20,16.5,30,0.0168,28.9,4.6,10.1016/S0927-7757(00)00475-1,
"P,[i-OPE20] (HC3)",20,,40,0.0161,28.6,4.55,10.1016/S0927-7757(00)00475-1,
"P,[i-OPE20] (HC3)",20,,50,0.0152,28.4,3.65,10.1016/S0927-7757(00)00475-1,
"P,[i-OPE20] (HC3)",20,,60,0.0143,27.6,3.42,10.1016/S0927-7757(00)00475-1,
"P,[i-OPE10] PO4H2 (HC4)",10,14.6,30,0.017,26.5,6.8,10.1016/S0927-7757(00)00475-1,
"P,[i-OPE10] PO4H2 (HC4)",10,,40,0.016,26.1,6.06,10.1016/S0927-7757(00)00475-1,
"P,[i-OPE10] PO4H2 (HC4)",10,,50,0.014,25.5,5.3,10.1016/S0927-7757(00)00475-1,
"P,[i-OPE10] PO4H2 (HC4)",10,,60,0.012,25.2,5.1,10.1016/S0927-7757(00)00475-1,
"P,[i-OPE15] PO4H2 (HC5)",15,16.0,30,0.018,27.5,5.1,10.1016/S0927-7757(00)00475-1,
"P,[i-OPE15] PO4H2 (HC5)",15,,40,0.017,27.0,3.79,10.1016/S0927-7757(00)00475-1,
"P,[i-OPE15] PO4H2 (HC5)",15,,50,0.015,26.8,3.51,10.1016/S0927-7757(00)00475-1,
"P,[i-OPE15] PO4H2 (HC5)",15,,60,0.013,26.3,3.4,10.1016/S0927-7757(00)00475-1,
"P,[i-OPE20] PO4H2 (HC6)",20,16.8,30,0.019,28.9,3.6,10.1016/S0927-7757(00)00475-1,
"P,[i-OPE20] PO4H2 (HC6)",20,,40,0.018,27.8,3.03,10.1016/S0927-7757(00)00475-1,
"P,[i-OPE20] PO4H2 (HC6)",20,,50,0.016,27.5,2.2,10.1016/S0927-7757(00)00475-1,
"P,[i-OPE20] PO4H2 (HC6)",20,,60,0.015,26.9,1.9,10.1016/S0927-7757(00)00475-1,
PFOAE2 (FC),2,5.9,30,0.046,13.0,15.52,10.1016/S0927-7757(00)00475-1,
PFOAE2 (FC),2,,40,0.04,12.5,14.25,10.1016/S0927-7757(00)00475-1,
PFOAE2 (FC),2,,50,0.035,12.3,13.23,10.1016/S0927-7757(00)00475-1,
PFOAE2 (FC),2,,60,0.033,12.0,12.94,10.1016/S0927-7757(00)00475-1,

File: data/sources/anoune2000/processed_data/anoune2000.csv
identifier,AW_ST_CMC,Temp_Celsius,SMILES,source_doi,reference_doi,method,Molecular_Weight,InChI,CMC,pCMC
4d,33.0,20,CCCCCCCCCC(=O)OC(C)C(=O)NCCCN(C)C,10.1007/s11743-000-0142-z,,tensiometry,328.4970000000001,"InChI=1S/C18H36N2O3/c1-5-6-7-8-9-10-11-13-17(21)23-16(2)18(22)19-14-12-15-20(3)4/h16H,5-15H2,1-4H3,(H,19,22)",1.7999999999999997e-05,4.744727494896694
4e,34.13,20,CCCCCCCCCCC(=O)OC(C)C(=O)NCCCN(C)C,10.1007/s11743-000-0142-z,,tensiometry,342.52400000000017,"InChI=1S/C19H38N2O3/c1-5-6-7-8-9-10-11-12-14-18(22)24-17(2)19(23)20-15-13-16-21(3)4/h17H,5-16H2,1-4H3,(H,20,23)",1.4e-05,4.853871964321762
4f,27.83,20,CCCCCCCCCCCC(=O)OC(C)C(=O)NCCCN(C)C,10.1007/s11743-000-0142-z,,tensiometry,356.5510000000001,"InChI=1S/C20H40N2O3/c1-5-6-7-8-9-10-11-12-13-15-19(23)25-18(2)20(24)21-16-14-17-22(3)4/h18H,5-17H2,1-4H3,(H,21,24)",1.1e-05,4.958607314841775
4h,26.5,20,CCCCCCCCCCCCCC(=O)OC(C)C(=O)NCCCN(C)C,10.1007/s11743-000-0142-z,,tensiometry,384.60500000000013,"InChI=1S/C22H44N2O3/c1-5-6-7-8-9-10-11-12-13-14-15-17-21(25)27-20(2)22(26)23-18-16-19-24(3)4/h20H,5-19H2,1-4H3,(H,23,26)",6e-06,5.221848749616356
4i,33.4,20,CCCCCCCCCCCCCCCC(=O)OC(C)C(=O)NCCCN(C)C,10.1007/s11743-000-0142-z,,tensiometry,412.65900000000016,"InChI=1S/C24H48N2O3/c1-5-6-7-8-9-10-11-12-13-14-15-16-17-19-23(27)29-22(2)24(28)25-20-18-21-26(3)4/h22H,5-21H2,1-4H3,(H,25,28)",6.4000000000000006e-06,5.1938200260161125
4j,29.0,20,CCCCCCCCCCCCCCCCCC(=O)OC(C)C(=O)NCCCN(C)C,10.1007/s11743-000-0142-z,,tensiometry,440.7130000000002,"InChI=1S/C26H52N2O3/c1-5-6-7-8-9-10-11-12-13-14-15-16-17-18-19-21-25(29)31-24(2)26(30)27-22-20-23-28(3)4/h24H,5-23H2,1-4H3,(H,27,30)",5.7999999999999995e-06,5.236572006437063
4g,31.08,20,C=CCCCCCCCCCC(=O)OC(C)C(=O)NCCCN(C)C,10.1007/s11743-000-0142-z,,tensiometry,354.53500000000014,"InChI=1S/C20H38N2O3/c1-5-6-7-8-9-10-11-12-13-15-19(23)25-18(2)20(24)21-16-14-17-22(3)4/h5,18H,1,6-17H2,2-4H3,(H,21,24)",1.4999999999999999e-05,4.823908740944319
5a,40.4,20,CCCCCCC(=O)OC(C)C(=O)NCCC[N+](C)(C)C.COS(=O)(=O)[O-],10.1007/s11743-000-0142-z,,tensiometry,412.54900000000015,"InChI=1S/C16H32N2O3.CH4O4S/c1-6-7-8-9-11-15(19)21-14(2)16(20)17-12-10-13-18(3,4)5;1-5-6(2,3)4/h14H,6-13H2,1-5H3;1H3,(H,2,3,4)",4.1700000000000004e-05,4.379863945026242
5b,37.8,20,CCCCCCCC(=O)OC(C)C(=O)NCCC[N+](C)(C)C.COS(=O)(=O)[O-],10.1007/s11743-000-0142-z,,tensiometry,426.5760000000002,"InChI=1S/C17H34N2O3.CH4O4S/c1-6-7-8-9-10-12-16(20)22-15(2)17(21)18-13-11-14-19(3,4)5;1-5-6(2,3)4/h15H,6-14H2,1-5H3;1H3,(H,2,3,4)",2.8400000000000003e-05,4.546681659952962
5c,37.3,20,CCCCCCCCC(=O)OC(C)C(=O)NCCC[N+](C)(C)C.COS(=O)(=O)[O-],10.1007/s11743-000-0142-z,,tensiometry,440.60300000000024,"InChI=1S/C18H36N2O3.CH4O4S/c1-6-7-8-9-10-11-13-17(21)23-16(2)18(22)19-14-12-15-20(3,4)5;1-5-6(2,3)4/h16H,6-15H2,1-5H3;1H3,(H,2,3,4)",1.52e-05,4.818156412055227
5d,25.4,20,CCCCCCCCCC(=O)OC(C)C(=O)NCCC[N+](C)(C)C.COS(=O)(=O)[O-],10.1007/s11743-000-0142-z,,tensiometry,454.6300000000003,"InChI=1S/C19H38N2O3.CH4O4S/c1-6-7-8-9-10-11-12-14-18(22)24-17(2)19(23)20-15-13-16-21(3,4)5;1-5-6(2,3)4/h17H,6-16H2,1-5H3;1H3,(H,2,3,4)",5.199999999999999e-06,5.2839966563652006
5e,25.2,20,CCCCCCCCCCC(=O)OC(C)C(=O)NCCC[N+](C)(C)C.COS(=O)(=O)[O-],10.1007/s11743-000-0142-z,,tensiometry,468.6570000000003,"InChI=1S/C20H40N2O3.CH4O4S/c1-6-7-8-9-10-11-12-13-15-19(23)25-18(2)20(24)21-16-14-17-22(3,4)5;1-5-6(2,3)4/h18H,6-17H2,1-5H3;1H3,(H,2,3,4)",5e-06,5.301029995663981
5f,24.2,20,CCCCCCCCCCCC(=O)OC(C)C(=O)NCCC[N+](C)(C)C.COS(=O)(=O)[O-],10.1007/s11743-000-0142-z,,tensiometry,482.68400000000025,"InChI=1S/C21H42N2O3.CH4O4S/c1-6-7-8-9-10-11-12-13-14-16-20(24)26-19(2)21(25)22-17-15-18-23(3,4)5;1-5-6(2,3)4/h19H,6-18H2,1-5H3;1H3,(H,2,3,4)",2.5999999999999997e-06,5.585026652029182
5h,26.4,20,CCCCCCCCCCCCCC(=O)OC(C)C(=O)NCCC[N+](C)(C)C.COS(=O)(=O)[O-],10.1007/s11743-000-0142-z,,tensiometry,510.7380000000003,"InChI=1S/C23H46N2O3.CH4O4S/c1-6-7-8-9-10-11-12-13-14-15-16-18-22(26)28-21(2)23(27)24-19-17-20-25(3,4)5;1-5-6(2,3)4/h21H,6-20H2,1-5H3;1H3,(H,2,3,4)",1.6000000000000001e-06,5.795880017344075
5i,31.7,20,CCCCCCCCCCCCCCCC(=O)OC(C)C(=O)NCCC[N+](C)(C)C.COS(=O)(=O)[O-],10.1007/s11743-000-0142-z,,tensiometry,538.7920000000003,"InChI=1S/C25H50N2O3.CH4O4S/c1-6-7-8-9-10-11-12-13-14-15-16-17-18-20-24(28)30-23(2)25(29)26-21-19-22-27(3,4)5;1-5-6(2,3)4/h23H,6-22H2,1-5H3;1H3,(H,2,3,4)",1.4e-06,5.853871964321762
5j,35.8,20,CCCCCCCCCCCCCCCCCC(=O)OC(C)C(=O)NCCC[N+](C)(C)C.COS(=O)(=O)[O-],10.1007/s11743-000-0142-z,,tensiometry,566.8460000000003,"InChI=1S/C27H54N2O3.CH4O4S/c1-6-7-8-9-10-11-12-13-14-15-16-17-18-19-20-22-26(30)32-25(2)27(31)28-23-21-24-29(3,4)5;1-5-6(2,3)4/h25H,6-24H2,1-5H3;1H3,(H,2,3,4)",1.2999999999999998e-06,5.886056647693163
5g,36.4,20,C=CCCCCCCCCC(=O)OC(C)C(=O)NCCC[N+](C)(C)C.COS(=O)(=O)[O-],10.1007/s11743-000-0142-z,,tensiometry,466.6410000000003,"InChI=1S/C20H38N2O3.CH4O4S/c1-6-7-8-9-10-11-12-13-15-19(23)25-18(2)20(24)21-16-14-17-22(3,4)5;1-5-6(2,3)4/h6,18H,1,7-17H2,2-5H3;1H3,(H,2,3,4)",2.7e-06,5.568636235841013

File: data/sources/anoune2000/source_data/anoune2000_table_3.csv
Surfactant,CMC mM/L,γ mN/m,Temp_Celsius,SMILES,source_doi,reference_doi
4d,0.018,33.0,20,CCCCCCCCCC(=O)OC(C)C(=O)NCCCN(C)C,10.1007/s11743-000-0142-z,
4e,0.014,34.13,20,CCCCCCCCCCC(=O)OC(C)C(=O)NCCCN(C)C,10.1007/s11743-000-0142-z,
4f,0.011,27.83,20,CCCCCCCCCCCC(=O)OC(C)C(=O)NCCCN(C)C,10.1007/s11743-000-0142-z,
4h,0.006,26.5,20, CCCCCCCCCCCCCC(=O)OC(C)C(=O)NCCCN(C)C,10.1007/s11743-000-0142-z,
4i,0.0064,33.4,20,CCCCCCCCCCCCCCCC(=O)OC(C)C(=O)NCCCN(C)C,10.1007/s11743-000-0142-z,
4j,0.0058,29.0,20,CCCCCCCCCCCCCCCCCC(=O)OC(C)C(=O)NCCCN(C)C,10.1007/s11743-000-0142-z,
4g,0.015,31.08,20,C=CCCCCCCCCCC(=O)OC(C)C(=O)NCCCN(C)C,10.1007/s11743-000-0142-z,
5a,0.0417,40.4,20,CCCCCCC(=O)OC(C)C(=O)NCCC[N+](C)(C)C.COS(=O)(=O)[O-],10.1007/s11743-000-0142-z,
5b,0.0284,37.8,20,CCCCCCCC(=O)OC(C)C(=O)NCCC[N+](C)(C)C.COS(=O)(=O)[O-],10.1007/s11743-000-0142-z,
5c,0.0152,37.3,20,CCCCCCCCC(=O)OC(C)C(=O)NCCC[N+](C)(C)C.COS(=O)(=O)[O-],10.1007/s11743-000-0142-z,
5d,0.0052,25.4,20,CCCCCCCCCC(=O)OC(C)C(=O)NCCC[N+](C)(C)C.COS(=O)(=O)[O-],10.1007/s11743-000-0142-z,
5e,0.005,25.2,20,CCCCCCCCCCC(=O)OC(C)C(=O)NCCC[N+](C)(C)C.COS(=O)(=O)[O-],10.1007/s11743-000-0142-z,
5f,0.0026,24.2,20,CCCCCCCCCCCC(=O)OC(C)C(=O)NCCC[N+](C)(C)C.COS(=O)(=O)[O-],10.1007/s11743-000-0142-z,
5h,0.0016,26.4,20,CCCCCCCCCCCCCC(=O)OC(C)C(=O)NCCC[N+](C)(C)C.COS(=O)(=O)[O-],10.1007/s11743-000-0142-z,
5i,0.0014,31.7,20,CCCCCCCCCCCCCCCC(=O)OC(C)C(=O)NCCC[N+](C)(C)C.COS(=O)(=O)[O-],10.1007/s11743-000-0142-z,
5j,0.0013,35.8,20,CCCCCCCCCCCCCCCCCC(=O)OC(C)C(=O)NCCC[N+](C)(C)C.COS(=O)(=O)[O-],10.1007/s11743-000-0142-z,
5g,0.0027,36.4,20,C=CCCCCCCCCC(=O)OC(C)C(=O)NCCC[N+](C)(C)C.COS(=O)(=O)[O-],10.1007/s11743-000-0142-z,

File: data/sources/ao2008/processed_data/ao2008.csv
identifier,Temp_Celsius,source_doi,reference_doi,SMILES,method,CMC,pCMC,Molecular_Weight,InChI
[C10-4-C10im]Br2,15,10.1016/j.jcis.2008.06.048,,CCCCCCCCCC[n+]1ccn(CCCCn2cc[n+](CCCCCCCCCC)c2)c1.[Br-].[Br-],conductometry,0.00505,2.2967086218813386,632.6140000000004,"InChI=1S/C30H56N4.2BrH/c1-3-5-7-9-11-13-15-17-21-31-25-27-33(29-31)23-19-20-24-34-28-26-32(30-34)22-18-16-14-12-10-8-6-4-2;;/h25-30H,3-24H2,1-2H3;2*1H/q+2;;/p-2"
[C10-4-C10im]Br2,20,10.1016/j.jcis.2008.06.048,,CCCCCCCCCC[n+]1ccn(CCCCn2cc[n+](CCCCCCCCCC)c2)c1.[Br-].[Br-],conductometry,0.005059999999999999,2.2958494831602008,632.6140000000004,"InChI=1S/C30H56N4.2BrH/c1-3-5-7-9-11-13-15-17-21-31-25-27-33(29-31)23-19-20-24-34-28-26-32(30-34)22-18-16-14-12-10-8-6-4-2;;/h25-30H,3-24H2,1-2H3;2*1H/q+2;;/p-2"
[C10-4-C10im]Br2,25,10.1016/j.jcis.2008.06.048,,CCCCCCCCCC[n+]1ccn(CCCCn2cc[n+](CCCCCCCCCC)c2)c1.[Br-].[Br-],conductometry,0.00507,2.294992040666664,632.6140000000004,"InChI=1S/C30H56N4.2BrH/c1-3-5-7-9-11-13-15-17-21-31-25-27-33(29-31)23-19-20-24-34-28-26-32(30-34)22-18-16-14-12-10-8-6-4-2;;/h25-30H,3-24H2,1-2H3;2*1H/q+2;;/p-2"
[C10-4-C10im]Br2,30,10.1016/j.jcis.2008.06.048,,CCCCCCCCCC[n+]1ccn(CCCCn2cc[n+](CCCCCCCCCC)c2)c1.[Br-].[Br-],conductometry,0.00515,2.288192770958809,632.6140000000004,"InChI=1S/C30H56N4.2BrH/c1-3-5-7-9-11-13-15-17-21-31-25-27-33(29-31)23-19-20-24-34-28-26-32(30-34)22-18-16-14-12-10-8-6-4-2;;/h25-30H,3-24H2,1-2H3;2*1H/q+2;;/p-2"
[C10-4-C10im]Br2,35,10.1016/j.jcis.2008.06.048,,CCCCCCCCCC[n+]1ccn(CCCCn2cc[n+](CCCCCCCCCC)c2)c1.[Br-].[Br-],conductometry,0.00525,2.279840696594043,632.6140000000004,"InChI=1S/C30H56N4.2BrH/c1-3-5-7-9-11-13-15-17-21-31-25-27-33(29-31)23-19-20-24-34-28-26-32(30-34)22-18-16-14-12-10-8-6-4-2;;/h25-30H,3-24H2,1-2H3;2*1H/q+2;;/p-2"
[C12-4-C12im]Br2,15,10.1016/j.jcis.2008.06.048,,CCCCCCCCCCCC[n+]1ccn(CCCCn2cc[n+](CCCCCCCCCCCC)c2)c1.[Br-].[Br-],conductometry,0.00068,3.167491087293764,688.7220000000005,"InChI=1S/C34H64N4.2BrH/c1-3-5-7-9-11-13-15-17-19-21-25-35-29-31-37(33-35)27-23-24-28-38-32-30-36(34-38)26-22-20-18-16-14-12-10-8-6-4-2;;/h29-34H,3-28H2,1-2H3;2*1H/q+2;;/p-2"
[C12-4-C12im]Br2,20,10.1016/j.jcis.2008.06.048,,CCCCCCCCCCCC[n+]1ccn(CCCCn2cc[n+](CCCCCCCCCCCC)c2)c1.[Br-].[Br-],conductometry,0.0007099999999999999,3.148741651280925,688.7220000000005,"InChI=1S/C34H64N4.2BrH/c1-3-5-7-9-11-13-15-17-19-21-25-35-29-31-37(33-35)27-23-24-28-38-32-30-36(34-38)26-22-20-18-16-14-12-10-8-6-4-2;;/h29-34H,3-28H2,1-2H3;2*1H/q+2;;/p-2"
[C12-4-C12im]Br2,25,10.1016/j.jcis.2008.06.048,,CCCCCCCCCCCC[n+]1ccn(CCCCn2cc[n+](CCCCCCCCCCCC)c2)c1.[Br-].[Br-],conductometry,0.00073,3.136677139879544,688.7220000000005,"InChI=1S/C34H64N4.2BrH/c1-3-5-7-9-11-13-15-17-19-21-25-35-29-31-37(33-35)27-23-24-28-38-32-30-36(34-38)26-22-20-18-16-14-12-10-8-6-4-2;;/h29-34H,3-28H2,1-2H3;2*1H/q+2;;/p-2"
[C12-4-C12im]Br2,30,10.1016/j.jcis.2008.06.048,,CCCCCCCCCCCC[n+]1ccn(CCCCn2cc[n+](CCCCCCCCCCCC)c2)c1.[Br-].[Br-],conductometry,0.00076,3.1191864077192086,688.7220000000005,"InChI=1S/C34H64N4.2BrH/c1-3-5-7-9-11-13-15-17-19-21-25-35-29-31-37(33-35)27-23-24-28-38-32-30-36(34-38)26-22-20-18-16-14-12-10-8-6-4-2;;/h29-34H,3-28H2,1-2H3;2*1H/q+2;;/p-2"
[C12-4-C12im]Br2,35,10.1016/j.jcis.2008.06.048,,CCCCCCCCCCCC[n+]1ccn(CCCCn2cc[n+](CCCCCCCCCCCC)c2)c1.[Br-].[Br-],conductometry,0.00079,3.1023729087095586,688.7220000000005,"InChI=1S/C34H64N4.2BrH/c1-3-5-7-9-11-13-15-17-19-21-25-35-29-31-37(33-35)27-23-24-28-38-32-30-36(34-38)26-22-20-18-16-14-12-10-8-6-4-2;;/h29-34H,3-28H2,1-2H3;2*1H/q+2;;/p-2"
[C14-4-C14im]Br2,15,10.1016/j.jcis.2008.06.048,,CCCCCCCCCCCCCC[n+]1ccn(CCCCn2cc[n+](CCCCCCCCCCCCCC)c2)c1.[Br-].[Br-],conductometry,0.0001,4.0,744.8300000000004,"InChI=1S/C38H72N4.2BrH/c1-3-5-7-9-11-13-15-17-19-21-23-25-29-39-33-35-41(37-39)31-27-28-32-42-36-34-40(38-42)30-26-24-22-20-18-16-14-12-10-8-6-4-2;;/h33-38H,3-32H2,1-2H3;2*1H/q+2;;/p-2"
[C14-4-C14im]Br2,20,10.1016/j.jcis.2008.06.048,,CCCCCCCCCCCCCC[n+]1ccn(CCCCn2cc[n+](CCCCCCCCCCCCCC)c2)c1.[Br-].[Br-],conductometry,0.00011,3.958607314841775,744.8300000000004,"InChI=1S/C38H72N4.2BrH/c1-3-5-7-9-11-13-15-17-19-21-23-25-29-39-33-35-41(37-39)31-27-28-32-42-36-34-40(38-42)30-26-24-22-20-18-16-14-12-10-8-6-4-2;;/h33-38H,3-32H2,1-2H3;2*1H/q+2;;/p-2"
[C14-4-C14im]Br2,25,10.1016/j.jcis.2008.06.048,,CCCCCCCCCCCCCC[n+]1ccn(CCCCn2cc[n+](CCCCCCCCCCCCCC)c2)c1.[Br-].[Br-],conductometry,0.00011999999999999999,3.9208187539523753,744.8300000000004,"InChI=1S/C38H72N4.2BrH/c1-3-5-7-9-11-13-15-17-19-21-23-25-29-39-33-35-41(37-39)31-27-28-32-42-36-34-40(38-42)30-26-24-22-20-18-16-14-12-10-8-6-4-2;;/h33-38H,3-32H2,1-2H3;2*1H/q+2;;/p-2"
[C14-4-C14im]Br2,30,10.1016/j.jcis.2008.06.048,,CCCCCCCCCCCCCC[n+]1ccn(CCCCn2cc[n+](CCCCCCCCCCCCCC)c2)c1.[Br-].[Br-],conductometry,0.00013000000000000002,3.886056647693163,744.8300000000004,"InChI=1S/C38H72N4.2BrH/c1-3-5-7-9-11-13-15-17-19-21-23-25-29-39-33-35-41(37-39)31-27-28-32-42-36-34-40(38-42)30-26-24-22-20-18-16-14-12-10-8-6-4-2;;/h33-38H,3-32H2,1-2H3;2*1H/q+2;;/p-2"
[C14-4-C14im]Br2,35,10.1016/j.jcis.2008.06.048,,CCCCCCCCCCCCCC[n+]1ccn(CCCCn2cc[n+](CCCCCCCCCCCCCC)c2)c1.[Br-].[Br-],conductometry,0.00014000000000000001,3.853871964321762,744.8300000000004,"InChI=1S/C38H72N4.2BrH/c1-3-5-7-9-11-13-15-17-19-21-23-25-29-39-33-35-41(37-39)31-27-28-32-42-36-34-40(38-42)30-26-24-22-20-18-16-14-12-10-8-6-4-2;;/h33-38H,3-32H2,1-2H3;2*1H/q+2;;/p-2"

File: data/sources/ao2008/source_data/ao2008_table_1.csv
Surfactant,cmc (mmol/L),γcmc (mN/m),Γmax (μmol/m2),Amin (nm2),pc20,cmc/c20,source_doi,reference_doi,Temp_Celcius,SMILES,method
[C10-4-C10im]Br2,4.5,35.2,1.25,1.33,3.14,6.16,10.1016/j.jcis.2008.06.048,,25.0,CCCCCCCCCC[N+]1=CN(CCCCN2C=C[N+](CCCCCCCCCC)=C2)C=C1.[Br-].[Br-],tensiometry
[C12-4-C12im]Br2,0.72,35.7,1.19,1.4,3.94,6.32,10.1016/j.jcis.2008.06.048,,25.0,CCCCCCCCCCCC[N+]1=CN(CCCCN2C=C[N+](CCCCCCCCCCCC)=C2)C=C1.[Br-].[Br-],tensiometry
[C14-4-C14im]Br2,0.1,37.2,0.88,1.88,5.04,10.85,10.1016/j.jcis.2008.06.048,,25.0,CCCCCCCCCCCCCC[N+]1=CN(CCCCN2C=C[N+](CCCCCCCCCCCCCC)=C2)C=C1.[Br-].[Br-],tensiometry
[C10mim]Br,29.3,39.7,1.72,0.97,2.15,4.14,10.1016/j.jcis.2008.06.048,10.1021/la0633029,25.0,CCCCCCCCCCn1c[n+](C)cc1.[Br-],tensiometry
[C12mim]Br,10.9,39.4,1.91,0.87,2.67,5.09,10.1016/j.jcis.2008.06.048,10.1016/j.colsurfa.2007.12.001,25.0,CCCCCCCCCCCCn1c[n+](C)cc1.[Br-],tensiometry
[C14mim]Br,2.8,39.2,1.96,0.85,3.33,5.96,10.1016/j.jcis.2008.06.048,10.1016/j.colsurfa.2007.12.001,25.0,CCCCCCCCCCCCCCn1c[n+](C)cc1.[Br-],tensiometry
