Repository: BigChemistry-RobotLab/SurfPro2

# SurfPro2

SurfPro2 is a curated database of surfactant physicochemical properties and associated molecular structures, assembled from the scientific literature.
This repository contains the source data, curation workflows, and scripts required to reproduce the SurfPro2 SQLite database.
This database contains:

- a set of source files (found in `data/sources/<ref_key>/source_data/`),
- a set of accompanying curation scripts (`data/sources/<ref_key>/process_data.py` in each source directory) which output processed data (`data/sources/<ref_key>/processed_data/<ref_key>.csv`),
- a script which builds processed data files into a SQLite database (`scripts/initialise_database.py`).

File: data/sources/badr2021/source_data/badr2021_table_1.csv
Comp.,Temp. °C,CMC/ (mM.L−1),C20  *10−5 (mol. L−1),πCMC/ (mN m−1),Гmax *10−10 (mol. cm−2),Amin/ A2,CMC/C20,SMILES transcribed,source_doi,reference_doi,method
BAEO,25,7.07,11.31,35.13,0.51,326.53,62.51,CCCCCCCC[N+](C)(C)CCN=Cc1ccc([N+](C)(C)CCCCCCCC)cc1.[Br-].[Br-],10.1016/j.molliq.2021.115342,,tensiometry
BAEO,45,4.83,6.12,36.17,0.47,356.59,78.98,CCCCCCCC[N+](C)(C)CCN=Cc1ccc([N+](C)(C)CCCCCCCC)cc1.[Br-].[Br-],10.1016/j.molliq.2021.115342,,tensiometry
BAEO,65,2.59,4.79,34.32,0.43,386.85,54.12,CCCCCCCC[N+](C)(C)CCN=Cc1ccc([N+](C)(C)CCCCCCCC)cc1.[Br-].[Br-],10.1016/j.molliq.2021.115342,,tensiometry
BAED,25,4.94,4.64,38.17,0.5,334.38,106.33,CCCCCCCCCCCC[N+](C)(C)CCN=Cc1ccc([N+](C)(C)CCCCCCCCCCCC)cc1.[Br-].[Br-],10.1016/j.molliq.2021.115342,,tensiometry
BAED,45,3.02,2.29,37.44,0.45,369.05,131.83,CCCCCCCCCCCC[N+](C)(C)CCN=Cc1ccc([N+](C)(C)CCCCCCCCCCCC)cc1.[Br-].[Br-],10.1016/j.molliq.2021.115342,,tensiometry
BAED,65,1.63,1.36,36.09,0.42,394.98,120.23,CCCCCCCCCCCC[N+](C)(C)CCN=Cc1ccc([N+](C)(C)CCCCCCCCCCCC)cc1.[Br-].[Br-],10.1016/j.molliq.2021.115342,,tensiometry
BAEH,25,2.75,2.15,40.17,0.49,340.6,127.84,CCCCCCCCCCCCCCCC[N+](C)(C)CCN=Cc1ccc([N+](C)(C)CCCCCCCCCCCCCCCC)cc1.[Br-].[Br-],10.1016/j.molliq.2021.115342,,tensiometry
BAEH,45,1.58,1.1,39.21,0.44,374.73,144.54,CCCCCCCCCCCCCCCC[N+](C)(C)CCN=Cc1ccc([N+](C)(C)CCCCCCCCCCCCCCCC)cc1.[Br-].[Br-],10.1016/j.molliq.2021.115342,,tensiometry
BAEH,65,0.74,0.59,37.32,0.4,411.81,123.9,CCCCCCCCCCCCCCCC[N+](C)(C)CCN=Cc1ccc([N+](C)(C)CCCCCCCCCCCCCCCC)cc1.[Br-].[Br-],10.1016/j.molliq.2021.115342,,tensiometry
BAEO-AgNPs,25,4.79,5.41,36.29,0.53,311.32,88.44,CCCCCCCC[N+](C)(C)CCN=Cc1ccc([N+](C)(C)CCCCCCCC)cc1.[Br-].[Br-].NANOPARTICLE_NO_SMILES,10.1016/j.molliq.2021.115342,,tensiometry
BAEO-AgNPs,45,3.02,3.98,36.5,0.47,352.19,75.86,CCCCCCCC[N+](C)(C)CCN=Cc1ccc([N+](C)(C)CCCCCCCC)cc1.[Br-].[Br-].NANOPARTICLE_NO_SMILES,10.1016/j.molliq.2021.115342,,tensiometry
BAEO-AgNPs,65,1.69,2.84,34.93,0.44,381.45,59.3,CCCCCCCC[N+](C)(C)CCN=Cc1ccc([N+](C)(C)CCCCCCCC)cc1.[Br-].[Br-].NANOPARTICLE_NO_SMILES,10.1016/j.molliq.2021.115342,,tensiometry
BAED-AgNPs,25,3.21,2.03,39.6,0.52,319.06,158.49,CCCCCCCCCCCC[N+](C)(C)CCN=Cc1ccc([N+](C)(C)CCCCCCCCCCCC)cc1.[Br-].[Br-].NANOPARTICLE_NO_SMILES,10.1016/j.molliq.2021.115342,,tensiometry
BAED-AgNPs,45,2.03,1.3,38.31,0.46,358.36,155.71,CCCCCCCCCCCC[N+](C)(C)CCN=Cc1ccc([N+](C)(C)CCCCCCCCCCCC)cc1.[Br-].[Br-].NANOPARTICLE_NO_SMILES,10.1016/j.molliq.2021.115342,,tensiometry
BAED-AgNPs,65,1.23,1.06,36.9,0.43,388.6,116.1,CCCCCCCCCCCC[N+](C)(C)CCN=Cc1ccc([N+](C)(C)CCCCCCCCCCCC)cc1.[Br-].[Br-].NANOPARTICLE_NO_SMILES,10.1016/j.molliq.2021.115342,,tensiometry
BAEH-AgNPs,25,2.15,1.0,40.92,0.51,324.94,215.44,CCCCCCCCCCCCCCCC[N+](C)(C)CCN=Cc1ccc([N+](C)(C)CCCCCCCCCCCCCCCC)cc1.[Br-].[Br-].NANOPARTICLE_NO_SMILES,10.1016/j.molliq.2021.115342,,tensiometry
BAEH-AgNPs,45,1.16,0.64,40.21,0.45,366.14,180.47,CCCCCCCCCCCCCCCC[N+](C)(C)CCN=Cc1ccc([N+](C)(C)CCCCCCCCCCCCCCCC)cc1.[Br-].[Br-].NANOPARTICLE_NO_SMILES,10.1016/j.molliq.2021.115342,,tensiometry
BAEH-AgNPs,65,0.64,0.51,37.74,0.42,394.76,126.0,CCCCCCCCCCCCCCCC[N+](C)(C)CCN=Cc1ccc([N+](C)(C)CCCCCCCCCCCCCCCC)cc1.[Br-].[Br-].NANOPARTICLE_NO_SMILES,10.1016/j.molliq.2021.115342,,tensiometry

File: data/sources/baltazar2007/processed_data/baltazar2007.csv
identifier,AW_ST_CMC,Temp_Celsius,source_doi,reference_doi,SMILES,CMC,pCMC,Molecular_Weight,InChI
HBIm-Br,42,25.0,10.1016/j.colsurfa.2007.02.012,,CCCCCCn1cc[n+](CCCC)c1.[Br-],0.271,0.5670307091255943,289.26099999999997,"InChI=1S/C13H25N2.BrH/c1-3-5-7-8-10-15-12-11-14(13-15)9-6-4-2;/h11-13H,3-10H2,1-2H3;1H/q+1;/p-1"
OBIm-Br,40,25.0,10.1016/j.colsurfa.2007.02.012,,CCCCCCCCn1cc[n+](CCCC)c1.[Br-],0.041,1.3872161432802645,317.31499999999994,"InChI=1S/C15H29N2.BrH/c1-3-5-7-8-9-10-12-17-14-13-16(15-17)11-6-4-2;/h13-15H,3-12H2,1-2H3;1H/q+1;/p-1"
DBIm-Br,36,25.0,10.1016/j.colsurfa.2007.02.012,,CCCCCCCCCCn1cc[n+](CCCC)c1.[Br-],0.0063,2.2006594505464183,345.3689999999999,"InChI=1S/C17H33N2.BrH/c1-3-5-7-8-9-10-11-12-14-19-16-15-18(17-19)13-6-4-2;/h15-17H,3-14H2,1-2H3;1H/q+1;/p-1"
DDBIm-Br,38,25.0,10.1016/j.colsurfa.2007.02.012,,CCCCCCCCCCCCn1cc[n+](CCCC)c1.[Br-],0.0024,2.619788758288394,373.4229999999999,"InChI=1S/C19H37N2.BrH/c1-3-5-7-8-9-10-11-12-13-14-16-21-18-17-20(19-21)15-6-4-2;/h17-19H,3-16H2,1-2H3;1H/q+1;/p-1"
HDBIm-Br,45,25.0,10.1016/j.colsurfa.2007.02.012,,CCCCCCCCCCCCCCn1cc[n+](CCCC)c1.[Br-],0.0001,4.0,401.477,"InChI=1S/C21H41N2.BrH/c1-3-5-7-8-9-10-11-12-13-14-15-16-18-23-20-19-22(21-23)17-6-4-2;/h19-21H,3-18H2,1-2H3;1H/q+1;/p-1"
HMIm-Br,39,25.0,10.1016/j.colsurfa.2007.02.012,,CCCCCCn1cc[n+](C)c1.[Br-],0.47,0.3279021420642826,247.18,"InChI=1S/C10H19N2.BrH/c1-3-4-5-6-7-12-9-8-11(2)10-12;/h8-10H,3-7H2,1-2H3;1H/q+1;/p-1"
OMIm-Br,41,25.0,10.1016/j.colsurfa.2007.02.012,,CCCCCCCCn1cc[n+](C)c1.[Br-],0.121,0.9172146296835499,275.234,"InChI=1S/C12H23N2.BrH/c1-3-4-5-6-7-8-9-14-11-10-13(2)12-14;/h10-12H,3-9H2,1-2H3;1H/q+1;/p-1"
DMIm-Br,39,25.0,10.1016/j.colsurfa.2007.02.012,,CCCCCCCCCCn1cc[n+](C)c1.[Br-],0.02,1.6989700043360187,303.28799999999995,"InChI=1S/C14H27N2.BrH/c1-3-4-5-6-7-8-9-10-11-16-13-12-15(2)14-16;/h12-14H,3-11H2,1-2H3;1H/q+1;/p-1"
DDMIm-Br,35,25.0,10.1016/j.colsurfa.2007.02.012,,CCCCCCCCCCCCn1cc[n+](C)c1.[Br-],0.0043,2.3665315444204134,331.3419999999999,"InChI=1S/C16H31N2.BrH/c1-3-4-5-6-7-8-9-10-11-12-13-18-15-14-17(2)16-18;/h14-16H,3-13H2,1-2H3;1H/q+1;/p-1"
HDMIm-Br,41,25.0,10.1016/j.colsurfa.2007.02.012,,CCCCCCCCCCCCCCCCn1cc[n+](C)c1.[Br-],0.0008,3.0969100130080562,387.44999999999993,"InChI=1S/C20H39N2.BrH/c1-3-4-5-6-7-8-9-10-11-12-13-14-15-16-17-22-19-18-21(2)20-22;/h18-20H,3-17H2,1-2H3;1H/q+1;/p-1"
(O)2IM-Br,32,25.0,10.1016/j.colsurfa.2007.02.012,,CCCCCCCCn1cc[n+](CCCCCCCC)c1.[Br-],0.0056,2.2518119729937998,373.42299999999994,"InChI=1S/C19H37N2.BrH/c1-3-5-7-9-11-13-15-20-17-18-21(19-20)16-14-12-10-8-6-4-2;/h17-19H,3-16H2,1-2H3;1H/q+1;/p-1"
(DD)2IM-Br,28,25.0,10.1016/j.colsurfa.2007.02.012,,CCCCCCCCCCCCn1cc[n+](CCCCCCCCCCCC)c1.[Br-],0.0001,4.0,485.6390000000003,"InChI=1S/C27H53N2.BrH/c1-3-5-7-9-11-13-15-17-19-21-23-28-25-26-29(27-28)24-22-20-18-16-14-12-10-8-6-4-2;/h25-27H,3-24H2,1-2H3;1H/q+1;/p-1"
C8(BIm)2-2Br,47,25.0,10.1016/j.colsurfa.2007.02.012,,CCCC[n+]1ccn(CCCCCCCCn2cc[n+](CCCC)c2)c1.[Br-].[Br-],0.323,0.4907974776688971,520.3980000000001,"InChI=1S/C22H40N4.2BrH/c1-3-5-13-23-17-19-25(21-23)15-11-9-7-8-10-12-16-26-20-18-24(22-26)14-6-4-2;;/h17-22H,3-16H2,1-2H3;2*1H/q+2;;/p-2"
C10(BIm)2-2Br,38,25.0,10.1016/j.colsurfa.2007.02.012,,CCCC[n+]1ccn(CCCCCCCCCCn2cc[n+](CCCC)c2)c1.[Br-].[Br-],0.117,0.9318141382538383,548.452,"InChI=1S/C24H44N4.2BrH/c1-3-5-15-25-19-21-27(23-25)17-13-11-9-7-8-10-12-14-18-28-22-20-26(24-28)16-6-4-2;;/h19-24H,3-18H2,1-2H3;2*1H/q+2;;/p-2"
C12(BIm)2-2Br,46,25.0,10.1016/j.colsurfa.2007.02.012,,CCCC[n+]1ccn(CCCCCCCCCCCCn2cc[n+](CCCC)c2)c1.[Br-].[Br-],0.072,1.1426675035687315,576.5060000000001,"InChI=1S/C26H48N4.2BrH/c1-3-5-17-27-21-23-29(25-27)19-15-13-11-9-7-8-10-12-14-16-20-30-24-22-28(26-30)18-6-4-2;;/h21-26H,3-20H2,1-2H3;2*1H/q+2;;/p-2"
C10(MIm)2-2Br,38,25.0,10.1016/j.colsurfa.2007.02.012,,C[n+]1ccn(CCCCCCCCCCn2cc[n+](C)c2)c1.[Br-].[Br-],0.149,0.826813731587726,464.28999999999996,"InChI=1S/C18H32N4.2BrH/c1-19-13-15-21(17-19)11-9-7-5-3-4-6-8-10-12-22-16-14-20(2)18-22;;/h13-18H,3-12H2,1-2H3;2*1H/q+2;;/p-2"
C4(DIm)2-2Br,35,25.0,10.1016/j.colsurfa.2007.02.012,,CCCCCCCCCC[n+]1ccn(CCCCn2cc[n+](CCCCCCCCCC)c2)c1.[Br-].[Br-],0.002,2.6989700043360187,632.6140000000004,"InChI=1S/C30H56N4.2BrH/c1-3-5-7-9-11-13-15-17-21-31-25-27-33(29-31)23-19-20-24-34-28-26-32(30-34)22-18-16-14-12-10-8-6-4-2;;/h25-30H,3-24H2,1-2H3;2*1H/q+2;;/p-2"
C12(DIm)2-2Br,48,25.0,10.1016/j.colsurfa.2007.02.012,,CCCCCCCCCC[n+]1ccn(CCCCCCCCCCCCn2cc[n+](CCCCCCCCCC)c2)c1.[Br-].[Br-],0.0006,3.2218487496163566,744.8300000000004,"InChI=1S/C38H72N4.2BrH/c1-3-5-7-9-11-17-21-25-29-39-33-35-41(37-39)31-27-23-19-15-13-14-16-20-24-28-32-42-36-34-40(38-42)30-26-22-18-12-10-8-6-4-2;;/h33-38H,3-32H2,1-2H3;2*1H/q+2;;/p-2"

File: data/sources/baltazar2007/source_data/baltazar2007_table_1.csv
Number,Abbreviation,Substituents 1,Substituents 2,CMC (mM),Surface tension at CMC (mN/m),Temp_Celsius,source_doi,reference_doi,SMILES
1,HBIm-Br,R1: butyl,R2: hexyl,271.0,42,25.0,10.1016/j.colsurfa.2007.02.012,,CCCC[N+]1=CN(CCCCCC)C=C1.[Br-]
2,OBIm-Br,R1: butyl,R2: octyl,41.0,40,25.0,10.1016/j.colsurfa.2007.02.012,,CCCC[N+]1=CN(CCCCCCCC)C=C1.[Br-]
3,DBIm-Br,R1: butyl,R2: decyl,6.3,36,25.0,10.1016/j.colsurfa.2007.02.012,,CCCC[N+]1=CN(CCCCCCCCCC)C=C1.[Br-]
4,DDBIm-Br,R1: butyl,R2: dodecyl,2.4,38,25.0,10.1016/j.colsurfa.2007.02.012,,CCCC[N+]1=CN(CCCCCCCCCCCC)C=C1.[Br-]
5,HDBIm-Br,R1: butyl,R2: hexadecyl,0.1,45,25.0,10.1016/j.colsurfa.2007.02.012,,CCCC[N+]1=CN(CCCCCCCCCCCCCC)C=C1.[Br-]
6,HMIm-Br,R1: methyl,R2: hexyl,470.0,39,25.0,10.1016/j.colsurfa.2007.02.012,,C[N+]1=CN(CCCCCC)C=C1.[Br-]
7,OMIm-Br,R1: methyl,R2: octyl,121.0,41,25.0,10.1016/j.colsurfa.2007.02.012,,C[N+]1=CN(CCCCCCCC)C=C1.[Br-]
8,DMIm-Br,R1: methyl,R2: decyl,20.0,39,25.0,10.1016/j.colsurfa.2007.02.012,,C[N+]1=CN(CCCCCCCCCC)C=C1.[Br-]
9,DDMIm-Br,R1: methyl,R2: dodecyl,4.3,35,25.0,10.1016/j.colsurfa.2007.02.012,,C[N+]1=CN(CCCCCCCCCCCC)C=C1.[Br-]
10,HDMIm-Br,R1: methyl,R2: hexadecyl,0.8,41,25.0,10.1016/j.colsurfa.2007.02.012,,C[N+]1=CN(CCCCCCCCCCCCCCCC)C=C1.[Br-]
11,(O)2IM-Br,R1: odyl,R2: octyl,5.6,32,25.0,10.1016/j.colsurfa.2007.02.012,,CCCCCCCC[N+]1=CN(CCCCCCCC)C=C1.[Br-]
12,(DD)2IM-Br,R1: dodecyl,R2: dodecyl,0.1,28,25.0,10.1016/j.colsurfa.2007.02.012,,CCCCCCCCCCCC[N+]1=CN(CCCCCCCCCCCC)C=C1.[Br-]

File: data/sources/baltazar2007/source_data/baltazar2007_table_2.csv
Number,Abbreviation,Substituents 1,Substituents 2,CMC (mM),Surface tension at CMC (mN/m),source_doi,reference_doi,Temp_Celsius,SMILES,method
13,C8(BIm)2-2Br,R1: butyl,n: octyl,323.0,47,10.1016/j.colsurfa.2007.02.012,,25.0,CCCC[N+]1=CN(CCCCCCCCN2C=C[N+](CCCC)=C2)C=C1.[Br-].[Br-],tensiometry
14,C10(BIm)2-2Br,R1: butyl,n: decyl,117.0,38,10.1016/j.colsurfa.2007.02.012,,25.0,CCCC[N+]1=CN(CCCCCCCCCCN2C=C[N+](CCCC)=C2)C=C1.[Br-].[Br-],tensiometry
15,C12(BIm)2-2Br,R1: butyl,n: dodecyl,72.0,46,10.1016/j.colsurfa.2007.02.012,,25.0,CCCC[N+]1=CN(CCCCCCCCCCCCN2C=C[N+](CCCC)=C2)C=C1.[Br-].[Br-],tensiometry
16,C10(MIm)2-2Br,R1: methyl,n: decyl,149.0,38,10.1016/j.colsurfa.2007.02.012,,25.0,C[N+]1=CN(CCCCCCCCCCN2C=C[N+](C)=C2)C=C1.[Br-].[Br-],tensiometry
17,C4(DIm)2-2Br,R1: decyl,n: butyl,2.0,35,10.1016/j.colsurfa.2007.02.012,,25.0,CCCCCCCCCC[N+]1=CN(CCCCN2C=C[N+](CCCCCCCCCC)=C2)C=C1.[Br-].[Br-],tensiometry
18,C12(DIm)2-2Br,R1: decyl,n: dodecyl,0.6,48,10.1016/j.colsurfa.2007.02.012,,25.0,CCCCCCCCCC[N+]1=CN(CCCCCCCCCCCCN2C=C[N+](CCCCCCCCCC)=C2)C=C1.[Br-].[Br-],tensiometry

File: data/sources/barry1976/source_data/barry1976_table_II.csv
Surfactant,Temperature/ oC,γcmc/ dyne/cm,-dγ/dlnc/ dyne/cm,Γ * 10^10/ mol/cm2,A/ Α2,SMILES,source_doi,reference_doi
C16OE17,10,41.4,17.35,3.2,52,CCCCCCCCCCCCCCCCCCOCCOCCOCCOCCOCCOCCOCCOCCOCCOCCOCCOCCOCCOCCOCCOCCO,10.1016/0021-9797(76)90313-1,
C16OE17,18,40.5,16.99,3.05,55,CCCCCCCCCCCCCCCCCCOCCOCCOCCOCCOCCOCCOCCOCCOCCOCCOCCOCCOCCOCCOCCOCCO,10.1016/0021-9797(76)90313-1,
C16OE17,25,39.7,15.91,2.79,60,CCCCCCCCCCCCCCCCCCOCCOCCOCCOCCOCCOCCOCCOCCOCCOCCOCCOCCOCCOCCOCCOCCO,10.1016/0021-9797(76)90313-1,
C16OE17,33,38.4,15.75,2.69,62,CCCCCCCCCCCCCCCCCCOCCOCCOCCOCCOCCOCCOCCOCCOCCOCCOCCOCCOCCOCCOCCOCCO,10.1016/0021-9797(76)90313-1,
C16OE17,40,36.4,15.6,2.6,64,CCCCCCCCCCCCCCCCCCOCCOCCOCCOCCOCCOCCOCCOCCOCCOCCOCCOCCOCCOCCOCCOCCO,10.1016/0021-9797(76)90313-1,
C16OE32,10,44.8,11.89,2.19,76,CCCCCCCCCCCCCCCCCCOCCOCCOCCOCCOCCOCCOCCOCCOCCOCCOCCOCCOCCOCCOCCOCCOCCOCCOCCOCCOCCOCCO,10.1016/0021-9797(76)90313-1,
C16OE32,18,43.7,11.63,2.09,80,CCCCCCCCCCCCCCCCCCOCCOCCOCCOCCOCCOCCOCCOCCOCCOCCOCCOCCOCCOCCOCCOCCOCCOCCOCCOCCOCCOCCO,10.1016/0021-9797(76)90313-1,
C16OE32,25,41.5,11.89,2.08,80,CCCCCCCCCCCCCCCCCCOCCOCCOCCOCCOCCOCCOCCOCCOCCOCCOCCOCCOCCOCCOCCOCCOCCOCCOCCOCCOCCOCCO,10.1016/0021-9797(76)90313-1,
C16OE32,33,40.4,12.18,2.08,80,CCCCCCCCCCCCCCCCCCOCCOCCOCCOCCOCCOCCOCCOCCOCCOCCOCCOCCOCCOCCOCCOCCOCCOCCOCCOCCOCCOCCO,10.1016/0021-9797(76)90313-1,
C16OE32,40,39.2,11.91,1.99,84,CCCCCCCCCCCCCCCCCCOCCOCCOCCOCCOCCOCCOCCOCCOCCOCCOCCOCCOCCOCCOCCOCCOCCOCCOCCOCCOCCOCCO,10.1016/0021-9797(76)90313-1,
C16OE44,10,47.8,8.74,1.61,103,CCCCCCCCCCCCCCCCCCOCCOCCOCCOCCOCCOCCOCCOCCOCCOCCOCCOCCOCCOCCOCCOCCOCCOCCOCCOCCOCCOCCOCCOCCOCCOCCOCCOCCOCCOCCOCCOCCOCCOCCOCCOCCOCCOCCOCCOCCOCCOCCOCCO,10.1016/0021-9797(76)90313-1,
C16OE44,18,46.8,8.79,1.58,105,CCCCCCCCCCCCCCCCCCOCCOCCOCCOCCOCCOCCOCCOCCOCCOCCOCCOCCOCCOCCOCCOCCOCCOCCOCCOCCOCCOCCOCCOCCOCCOCCOCCOCCOCCOCCOCCOCCOCCOCCOCCOCCOCCOCCOCCOCCOCCOCCOCCO,10.1016/0021-9797(76)90313-1,
C16OE44,25,44.7,8.88,1.56,107,CCCCCCCCCCCCCCCCCCOCCOCCOCCOCCOCCOCCOCCOCCOCCOCCOCCOCCOCCOCCOCCOCCOCCOCCOCCOCCOCCOCCOCCOCCOCCOCCOCCOCCOCCOCCOCCOCCOCCOCCOCCOCCOCCOCCOCCOCCOCCOCCOCCO,10.1016/0021-9797(76)90313-1,
C16OE44,33,43.9,9.01,1.54,108,CCCCCCCCCCCCCCCCCCOCCOCCOCCOCCOCCOCCOCCOCCOCCOCCOCCOCCOCCOCCOCCOCCOCCOCCOCCOCCOCCOCCOCCOCCOCCOCCOCCOCCOCCOCCOCCOCCOCCOCCOCCOCCOCCOCCOCCOCCOCCOCCOCCO,10.1016/0021-9797(76)90313-1,
C16OE44,40,42.6,8.83,1.47,113,CCCCCCCCCCCCCCCCCCOCCOCCOCCOCCOCCOCCOCCOCCOCCOCCOCCOCCOCCOCCOCCOCCOCCOCCOCCOCCOCCOCCOCCOCCOCCOCCOCCOCCOCCOCCOCCOCCOCCOCCOCCOCCOCCOCCOCCOCCOCCOCCOCCO,10.1016/0021-9797(76)90313-1,
C16OE53,10,51.1,6.93,1.28,130,CCCCCCCCCCCCCCCCCCOCCOCCOCCOCCOCCOCCOCCOCCOCCOCCOCCOCCOCCOCCOCCOCCOCCOCCOCCOCCOCCOCCOCCOCCOCCOCCOCCOCCOCCOCCOCCOCCOCCOCCOCCOCCOCCOCCOCCOCCOCCOCCOCCOCCOCCOCCOCCOCCOCCOCCOCCOCCO,10.1016/0021-9797(76)90313-1,
C16OE53,18,49.4,7.01,1.26,132,CCCCCCCCCCCCCCCCCCOCCOCCOCCOCCOCCOCCOCCOCCOCCOCCOCCOCCOCCOCCOCCOCCOCCOCCOCCOCCOCCOCCOCCOCCOCCOCCOCCOCCOCCOCCOCCOCCOCCOCCOCCOCCOCCOCCOCCOCCOCCOCCOCCOCCOCCOCCOCCOCCOCCOCCOCCOCCO,10.1016/0021-9797(76)90313-1,
C16OE53,25,47.5,6.93,1.21,137,CCCCCCCCCCCCCCCCCCOCCOCCOCCOCCOCCOCCOCCOCCOCCOCCOCCOCCOCCOCCOCCOCCOCCOCCOCCOCCOCCOCCOCCOCCOCCOCCOCCOCCOCCOCCOCCOCCOCCOCCOCCOCCOCCOCCOCCOCCOCCOCCOCCOCCOCCOCCOCCOCCOCCOCCOCCOCCO,10.1016/0021-9797(76)90313-1,
C16OE53,33,46.0,6.95,1.19,141,CCCCCCCCCCCCCCCCCCOCCOCCOCCOCCOCCOCCOCCOCCOCCOCCOCCOCCOCCOCCOCCOCCOCCOCCOCCOCCOCCOCCOCCOCCOCCOCCOCCOCCOCCOCCOCCOCCOCCOCCOCCOCCOCCOCCOCCOCCOCCOCCOCCOCCOCCOCCOCCOCCOCCOCCOCCOCCO,10.1016/0021-9797(76)90313-1,
C16OE53,40,44.5,6.94,1.16,143,CCCCCCCCCCCCCCCCCCOCCOCCOCCOCCOCCOCCOCCOCCOCCOCCOCCOCCOCCOCCOCCOCCOCCOCCOCCOCCOCCOCCOCCOCCOCCOCCOCCOCCOCCOCCOCCOCCOCCOCCOCCOCCOCCOCCOCCOCCOCCOCCOCCOCCOCCOCCOCCOCCOCCOCCOCCOCCO,10.1016/0021-9797(76)90313-1,

File: data/sources/barry1978/processed_data/barry1978.csv
identifier,Temperature/ K,source_doi,SMILES,reference_doi,Molecular_Weight,InChI,CMC,pCMC,Temp_Celsius
C12E0SO4Na,288.15,10.1007/BF01550555,CCCCCCCCCCCCOS(=O)(=O)[O-].[Na+],,288.385,"InChI=1S/C12H26O4S.Na/c1-2-3-4-5-6-7-8-9-10-11-12-16-17(13,14)15;/h2-12H2,1H3,(H,13,14,15);/q;+1/p-1",0.008400000000000001,2.0757207139381184,15.0
C12E0SO4Na,293.15,10.1007/BF01550555,CCCCCCCCCCCCOS(=O)(=O)[O-].[Na+],,288.385,"InChI=1S/C12H26O4S.Na/c1-2-3-4-5-6-7-8-9-10-11-12-16-17(13,14)15;/h2-12H2,1H3,(H,13,14,15);/q;+1/p-1",0.0081,2.0915149811213505,20.0
C12E0SO4Na,298.15,10.1007/BF01550555,CCCCCCCCCCCCOS(=O)(=O)[O-].[Na+],,288.385,"InChI=1S/C12H26O4S.Na/c1-2-3-4-5-6-7-8-9-10-11-12-16-17(13,14)15;/h2-12H2,1H3,(H,13,14,15);/q;+1/p-1",0.0081,2.0915149811213505,25.0
C12E0SO4Na,303.15,10.1007/BF01550555,CCCCCCCCCCCCOS(=O)(=O)[O-].[Na+],,288.385,"InChI=1S/C12H26O4S.Na/c1-2-3-4-5-6-7-8-9-10-11-12-16-17(13,14)15;/h2-12H2,1H3,(H,13,14,15);/q;+1/p-1",0.0081,2.0915149811213505,30.0
C12E0SO4Na,308.15,10.1007/BF01550555,CCCCCCCCCCCCOS(=O)(=O)[O-].[Na+],,288.385,"InChI=1S/C12H26O4S.Na/c1-2-3-4-5-6-7-8-9-10-11-12-16-17(13,14)15;/h2-12H2,1H3,(H,13,14,15);/q;+1/p-1",0.0083,2.0809219076239263,35.0
C12E0SO4Na,313.15,10.1007/BF01550555,CCCCCCCCCCCCOS(=O)(=O)[O-].[Na+],,288.385,"InChI=1S/C12H26O4S.Na/c1-2-3-4-5-6-7-8-9-10-11-12-16-17(13,14)15;/h2-12H2,1H3,(H,13,14,15);/q;+1/p-1",0.0085,2.070581074285707,40.0
C12E0SO4Na,318.15,10.1007/BF01550555,CCCCCCCCCCCCOS(=O)(=O)[O-].[Na+],,288.385,"InChI=1S/C12H26O4S.Na/c1-2-3-4-5-6-7-8-9-10-11-12-16-17(13,14)15;/h2-12H2,1H3,(H,13,14,15);/q;+1/p-1",0.0086,2.065501548756432,45.0
C12E0SO4Na,323.15,10.1007/BF01550555,CCCCCCCCCCCCOS(=O)(=O)[O-].[Na+],,288.385,"InChI=1S/C12H26O4S.Na/c1-2-3-4-5-6-7-8-9-10-11-12-16-17(13,14)15;/h2-12H2,1H3,(H,13,14,15);/q;+1/p-1",0.0089,2.050609993355087,50.0
C12E1SO4Na,278.15,10.1007/BF01550555,CCCCCCCCCCCCOCCOS(=O)(=O)[O-].[Na+],,332.438,"InChI=1S/C14H30O5S.Na/c1-2-3-4-5-6-7-8-9-10-11-12-18-13-14-19-20(15,16)17;/h2-14H2,1H3,(H,15,16,17);/q;+1/p-1",0.005,2.3010299956639813,5.0
C12E1SO4Na,283.15,10.1007/BF01550555,CCCCCCCCCCCCOCCOS(=O)(=O)[O-].[Na+],,332.438,"InChI=1S/C14H30O5S.Na/c1-2-3-4-5-6-7-8-9-10-11-12-18-13-14-19-20(15,16)17;/h2-14H2,1H3,(H,15,16,17);/q;+1/p-1",0.0048,2.318758762624413,10.0
C12E1SO4Na,288.15,10.1007/BF01550555,CCCCCCCCCCCCOCCOS(=O)(=O)[O-].[Na+],,332.438,"InChI=1S/C14H30O5S.Na/c1-2-3-4-5-6-7-8-9-10-11-12-18-13-14-19-20(15,16)17;/h2-14H2,1H3,(H,15,16,17);/q;+1/p-1",0.0045,2.3467874862246565,15.0
C12E1SO4Na,293.15,10.1007/BF01550555,CCCCCCCCCCCCOCCOS(=O)(=O)[O-].[Na+],,332.438,"InChI=1S/C14H30O5S.Na/c1-2-3-4-5-6-7-8-9-10-11-12-18-13-14-19-20(15,16)17;/h2-14H2,1H3,(H,15,16,17);/q;+1/p-1",0.0045,2.3467874862246565,20.0
C12E1SO4Na,298.15,10.1007/BF01550555,CCCCCCCCCCCCOCCOS(=O)(=O)[O-].[Na+],,332.438,"InChI=1S/C14H30O5S.Na/c1-2-3-4-5-6-7-8-9-10-11-12-18-13-14-19-20(15,16)17;/h2-14H2,1H3,(H,15,16,17);/q;+1/p-1",0.0045,2.3467874862246565,25.0
C12E1SO4Na,303.15,10.1007/BF01550555,CCCCCCCCCCCCOCCOS(=O)(=O)[O-].[Na+],,332.438,"InChI=1S/C14H30O5S.Na/c1-2-3-4-5-6-7-8-9-10-11-12-18-13-14-19-20(15,16)17;/h2-14H2,1H3,(H,15,16,17);/q;+1/p-1",0.0047,2.3279021420642825,30.0
C12E1SO4Na,308.15,10.1007/BF01550555,CCCCCCCCCCCCOCCOS(=O)(=O)[O-].[Na+],,332.438,"InChI=1S/C14H30O5S.Na/c1-2-3-4-5-6-7-8-9-10-11-12-18-13-14-19-20(15,16)17;/h2-14H2,1H3,(H,15,16,17);/q;+1/p-1",0.0048,2.318758762624413,35.0
C12E1SO4Na,313.15,10.1007/BF01550555,CCCCCCCCCCCCOCCOS(=O)(=O)[O-].[Na+],,332.438,"InChI=1S/C14H30O5S.Na/c1-2-3-4-5-6-7-8-9-10-11-12-18-13-14-19-20(15,16)17;/h2-14H2,1H3,(H,15,16,17);/q;+1/p-1",0.005,2.3010299956639813,40.0
C12E1SO4Na,318.15,10.1007/BF01550555,CCCCCCCCCCCCOCCOS(=O)(=O)[O-].[Na+],,332.438,"InChI=1S/C14H30O5S.Na/c1-2-3-4-5-6-7-8-9-10-11-12-18-13-14-19-20(15,16)17;/h2-14H2,1H3,(H,15,16,17);/q;+1/p-1",0.0052,2.283996656365201,45.0
C12E1SO4Na,323.15,10.1007/BF01550555,CCCCCCCCCCCCOCCOS(=O)(=O)[O-].[Na+],,332.438,"InChI=1S/C14H30O5S.Na/c1-2-3-4-5-6-7-8-9-10-11-12-18-13-14-19-20(15,16)17;/h2-14H2,1H3,(H,15,16,17);/q;+1/p-1",0.0054,2.2676062401770314,50.0
C12E2SO4Na,278.15,10.1007/BF01550555,CCCCCCCCCCCCOCCOCCOS(=O)(=O)[O-].[Na+],,376.49100000000004,"InChI=1S/C16H34O6S.Na/c1-2-3-4-5-6-7-8-9-10-11-12-20-13-14-21-15-16-22-23(17,18)19;/h2-16H2,1H3,(H,17,18,19);/q;+1/p-1",0.0039,2.408935392973501,5.0
C12E2SO4Na,283.15,10.1007/BF01550555,CCCCCCCCCCCCOCCOCCOS(=O)(=O)[O-].[Na+],,376.49100000000004,"InChI=1S/C16H34O6S.Na/c1-2-3-4-5-6-7-8-9-10-11-12-20-13-14-21-15-16-22-23(17,18)19;/h2-16H2,1H3,(H,17,18,19);/q;+1/p-1",0.0035,2.4559319556497243,10.0
C12E2SO4Na,288.15,10.1007/BF01550555,CCCCCCCCCCCCOCCOCCOS(=O)(=O)[O-].[Na+],,376.49100000000004,"InChI=1S/C16H34O6S.Na/c1-2-3-4-5-6-7-8-9-10-11-12-20-13-14-21-15-16-22-23(17,18)19;/h2-16H2,1H3,(H,17,18,19);/q;+1/p-1",0.0032,2.494850021680094,15.0
C12E2SO4Na,293.15,10.1007/BF01550555,CCCCCCCCCCCCOCCOCCOS(=O)(=O)[O-].[Na+],,376.49100000000004,"InChI=1S/C16H34O6S.Na/c1-2-3-4-5-6-7-8-9-10-11-12-20-13-14-21-15-16-22-23(17,18)19;/h2-16H2,1H3,(H,17,18,19);/q;+1/p-1",0.0031,2.5086383061657274,20.0
C12E2SO4Na,298.15,10.1007/BF01550555,CCCCCCCCCCCCOCCOCCOS(=O)(=O)[O-].[Na+],,376.49100000000004,"InChI=1S/C16H34O6S.Na/c1-2-3-4-5-6-7-8-9-10-11-12-20-13-14-21-15-16-22-23(17,18)19;/h2-16H2,1H3,(H,17,18,19);/q;+1/p-1",0.0028,2.5528419686577806,25.0
C12E2SO4Na,303.15,10.1007/BF01550555,CCCCCCCCCCCCOCCOCCOS(=O)(=O)[O-].[Na+],,376.49100000000004,"InChI=1S/C16H34O6S.Na/c1-2-3-4-5-6-7-8-9-10-11-12-20-13-14-21-15-16-22-23(17,18)19;/h2-16H2,1H3,(H,17,18,19);/q;+1/p-1",0.0029,2.537602002101044,30.0
C12E2SO4Na,308.15,10.1007/BF01550555,CCCCCCCCCCCCOCCOCCOS(=O)(=O)[O-].[Na+],,376.49100000000004,"InChI=1S/C16H34O6S.Na/c1-2-3-4-5-6-7-8-9-10-11-12-20-13-14-21-15-16-22-23(17,18)19;/h2-16H2,1H3,(H,17,18,19);/q;+1/p-1",0.0029,2.537602002101044,35.0
C12E2SO4Na,313.15,10.1007/BF01550555,CCCCCCCCCCCCOCCOCCOS(=O)(=O)[O-].[Na+],,376.49100000000004,"InChI=1S/C16H34O6S.Na/c1-2-3-4-5-6-7-8-9-10-11-12-20-13-14-21-15-16-22-23(17,18)19;/h2-16H2,1H3,(H,17,18,19);/q;+1/p-1",0.0031,2.5086383061657274,40.0
C12E2SO4Na,318.15,10.1007/BF01550555,CCCCCCCCCCCCOCCOCCOS(=O)(=O)[O-].[Na+],,376.49100000000004,"InChI=1S/C16H34O6S.Na/c1-2-3-4-5-6-7-8-9-10-11-12-20-13-14-21-15-16-22-23(17,18)19;/h2-16H2,1H3,(H,17,18,19);/q;+1/p-1",0.0033,2.4814860601221125,45.0
C12E2SO4Na,323.15,10.1007/BF01550555,CCCCCCCCCCCCOCCOCCOS(=O)(=O)[O-].[Na+],,376.49100000000004,"InChI=1S/C16H34O6S.Na/c1-2-3-4-5-6-7-8-9-10-11-12-20-13-14-21-15-16-22-23(17,18)19;/h2-16H2,1H3,(H,17,18,19);/q;+1/p-1",0.0035,2.4559319556497243,50.0
C10E2SO4Na,278.15,10.1007/BF01550555,CCCCCCCCCCOCCOCCOS(=O)(=O)[O-].[Na+],,348.437,"InChI=1S/C14H30O6S.Na/c1-2-3-4-5-6-7-8-9-10-18-11-12-19-13-14-20-21(15,16)17;/h2-14H2,1H3,(H,15,16,17);/q;+1/p-1",0.0154,1.812479279163537,5.0
C10E2SO4Na,288.15,10.1007/BF01550555,CCCCCCCCCCOCCOCCOS(=O)(=O)[O-].[Na+],,348.437,"InChI=1S/C14H30O6S.Na/c1-2-3-4-5-6-7-8-9-10-18-11-12-19-13-14-20-21(15,16)17;/h2-14H2,1H3,(H,15,16,17);/q;+1/p-1",0.013300000000000001,1.8761483590329142,15.0
C10E2SO4Na,298.15,10.1007/BF01550555,CCCCCCCCCCOCCOCCOS(=O)(=O)[O-].[Na+],,348.437,"InChI=1S/C14H30O6S.Na/c1-2-3-4-5-6-7-8-9-10-18-11-12-19-13-14-20-21(15,16)17;/h2-14H2,1H3,(H,15,16,17);/q;+1/p-1",0.012199999999999999,1.9136401693252518,25.0
C10E2SO4Na,308.15,10.1007/BF01550555,CCCCCCCCCCOCCOCCOS(=O)(=O)[O-].[Na+],,348.437,"InChI=1S/C14H30O6S.Na/c1-2-3-4-5-6-7-8-9-10-18-11-12-19-13-14-20-21(15,16)17;/h2-14H2,1H3,(H,15,16,17);/q;+1/p-1",0.0125,1.9030899869919435,35.0
C10E2SO4Na,318.15,10.1007/BF01550555,CCCCCCCCCCOCCOCCOS(=O)(=O)[O-].[Na+],,348.437,"InChI=1S/C14H30O6S.Na/c1-2-3-4-5-6-7-8-9-10-18-11-12-19-13-14-20-21(15,16)17;/h2-14H2,1H3,(H,15,16,17);/q;+1/p-1",0.0128,1.8927900303521317,45.0
C10E2SO4Na,323.15,10.1007/BF01550555,CCCCCCCCCCOCCOCCOS(=O)(=O)[O-].[Na+],,348.437,"InChI=1S/C14H30O6S.Na/c1-2-3-4-5-6-7-8-9-10-18-11-12-19-13-14-20-21(15,16)17;/h2-14H2,1H3,(H,15,16,17);/q;+1/p-1",0.013,1.8860566476931633,50.0
C10E2SO4Na,333.15,10.1007/BF01550555,CCCCCCCCCCOCCOCCOS(=O)(=O)[O-].[Na+],,348.437,"InChI=1S/C14H30O6S.Na/c1-2-3-4-5-6-7-8-9-10-18-11-12-19-13-14-20-21(15,16)17;/h2-14H2,1H3,(H,15,16,17);/q;+1/p-1",0.0136,1.8664610916297826,60.0
C14E2SO4Na,278.15,10.1007/BF01550555,CCCCCCCCCCCCCCOCCOCCOS(=O)(=O)[O-].[Na+],,404.54500000000013,"InChI=1S/C18H38O6S.Na/c1-2-3-4-5-6-7-8-9-10-11-12-13-14-22-15-16-23-17-18-24-25(19,20)21;/h2-18H2,1H3,(H,19,20,21);/q;+1/p-1",0.00092,3.036212172654445,5.0
C14E2SO4Na,283.15,10.1007/BF01550555,CCCCCCCCCCCCCCOCCOCCOS(=O)(=O)[O-].[Na+],,404.54500000000013,"InChI=1S/C18H38O6S.Na/c1-2-3-4-5-6-7-8-9-10-11-12-13-14-22-15-16-23-17-18-24-25(19,20)21;/h2-18H2,1H3,(H,19,20,21);/q;+1/p-1",0.0008900000000000001,3.050609993355087,10.0
C14E2SO4Na,288.15,10.1007/BF01550555,CCCCCCCCCCCCCCOCCOCCOS(=O)(=O)[O-].[Na+],,404.54500000000013,"InChI=1S/C18H38O6S.Na/c1-2-3-4-5-6-7-8-9-10-11-12-13-14-22-15-16-23-17-18-24-25(19,20)21;/h2-18H2,1H3,(H,19,20,21);/q;+1/p-1",0.00088,3.0555173278498313,15.0
C14E2SO4Na,293.15,10.1007/BF01550555,CCCCCCCCCCCCCCOCCOCCOS(=O)(=O)[O-].[Na+],,404.54500000000013,"InChI=1S/C18H38O6S.Na/c1-2-3-4-5-6-7-8-9-10-11-12-13-14-22-15-16-23-17-18-24-25(19,20)21;/h2-18H2,1H3,(H,19,20,21);/q;+1/p-1",0.00087,3.0604807473813813,20.0
C14E2SO4Na,298.15,10.1007/BF01550555,CCCCCCCCCCCCCCOCCOCCOS(=O)(=O)[O-].[Na+],,404.54500000000013,"InChI=1S/C18H38O6S.Na/c1-2-3-4-5-6-7-8-9-10-11-12-13-14-22-15-16-23-17-18-24-25(19,20)21;/h2-18H2,1H3,(H,19,20,21);/q;+1/p-1",0.00086,3.065501548756432,25.0
C14E2SO4Na,303.15,10.1007/BF01550555,CCCCCCCCCCCCCCOCCOCCOS(=O)(=O)[O-].[Na+],,404.54500000000013,"InChI=1S/C18H38O6S.Na/c1-2-3-4-5-6-7-8-9-10-11-12-13-14-22-15-16-23-17-18-24-25(19,20)21;/h2-18H2,1H3,(H,19,20,21);/q;+1/p-1",0.0008900000000000001,3.050609993355087,30.0
C14E2SO4Na,308.15,10.1007/BF01550555,CCCCCCCCCCCCCCOCCOCCOS(=O)(=O)[O-].[Na+],,404.54500000000013,"InChI=1S/C18H38O6S.Na/c1-2-3-4-5-6-7-8-9-10-11-12-13-14-22-15-16-23-17-18-24-25(19,20)21;/h2-18H2,1H3,(H,19,20,21);/q;+1/p-1",0.00092,3.036212172654445,35.0
C14E2SO4Na,313.15,10.1007/BF01550555,CCCCCCCCCCCCCCOCCOCCOS(=O)(=O)[O-].[Na+],,404.54500000000013,"InChI=1S/C18H38O6S.Na/c1-2-3-4-5-6-7-8-9-10-11-12-13-14-22-15-16-23-17-18-24-25(19,20)21;/h2-18H2,1H3,(H,19,20,21);/q;+1/p-1",0.00099,3.00436480540245,40.0
C14E2SO4Na,323.15,10.1007/BF01550555,CCCCCCCCCCCCCCOCCOCCOS(=O)(=O)[O-].[Na+],,404.54500000000013,"InChI=1S/C18H38O6S.Na/c1-2-3-4-5-6-7-8-9-10-11-12-13-14-22-15-16-23-17-18-24-25(19,20)21;/h2-18H2,1H3,(H,19,20,21);/q;+1/p-1",0.00109,2.962573502059376,50.0
C14E2SO4Na,333.15,10.1007/BF01550555,CCCCCCCCCCCCCCOCCOCCOS(=O)(=O)[O-].[Na+],,404.54500000000013,"InChI=1S/C18H38O6S.Na/c1-2-3-4-5-6-7-8-9-10-11-12-13-14-22-15-16-23-17-18-24-25(19,20)21;/h2-18H2,1H3,(H,19,20,21);/q;+1/p-1",0.00115,2.939302159646388,60.0
C16E2SO4Na,283.15,10.1007/BF01550555,CCCCCCCCCCCCCCCCOCCOCCOS(=O)(=O)[O-].[Na+],,432.59900000000016,"InChI=1S/C20H42O6S.Na/c1-2-3-4-5-6-7-8-9-10-11-12-13-14-15-16-24-17-18-25-19-20-26-27(21,22)23;/h2-20H2,1H3,(H,21,22,23);/q;+1/p-1",0.00023999999999999998,3.619788758288394,10.0
C16E2SO4Na,293.15,10.1007/BF01550555,CCCCCCCCCCCCCCCCOCCOCCOS(=O)(=O)[O-].[Na+],,432.59900000000016,"InChI=1S/C20H42O6S.Na/c1-2-3-4-5-6-7-8-9-10-11-12-13-14-15-16-24-17-18-25-19-20-26-27(21,22)23;/h2-20H2,1H3,(H,21,22,23);/q;+1/p-1",0.00023,3.638272163982407,20.0
C16E2SO4Na,298.15,10.1007/BF01550555,CCCCCCCCCCCCCCCCOCCOCCOS(=O)(=O)[O-].[Na+],,432.59900000000016,"InChI=1S/C20H42O6S.Na/c1-2-3-4-5-6-7-8-9-10-11-12-13-14-15-16-24-17-18-25-19-20-26-27(21,22)23;/h2-20H2,1H3,(H,21,22,23);/q;+1/p-1",0.00022,3.657577319177794,25.0
C16E2SO4Na,303.15,10.1007/BF01550555,CCCCCCCCCCCCCCCCOCCOCCOS(=O)(=O)[O-].[Na+],,432.59900000000016,"InChI=1S/C20H42O6S.Na/c1-2-3-4-5-6-7-8-9-10-11-12-13-14-15-16-24-17-18-25-19-20-26-27(21,22)23;/h2-20H2,1H3,(H,21,22,23);/q;+1/p-1",0.00022,3.657577319177794,30.0
C16E2SO4Na,313.15,10.1007/BF01550555,CCCCCCCCCCCCCCCCOCCOCCOS(=O)(=O)[O-].[Na+],,432.59900000000016,"InChI=1S/C20H42O6S.Na/c1-2-3-4-5-6-7-8-9-10-11-12-13-14-15-16-24-17-18-25-19-20-26-27(21,22)23;/h2-20H2,1H3,(H,21,22,23);/q;+1/p-1",0.00023,3.638272163982407,40.0
C16E2SO4Na,323.15,10.1007/BF01550555,CCCCCCCCCCCCCCCCOCCOCCOS(=O)(=O)[O-].[Na+],,432.59900000000016,"InChI=1S/C20H42O6S.Na/c1-2-3-4-5-6-7-8-9-10-11-12-13-14-15-16-24-17-18-25-19-20-26-27(21,22)23;/h2-20H2,1H3,(H,21,22,23);/q;+1/p-1",0.00023999999999999998,3.619788758288394,50.0
C16E2SO4Na,333.15,10.1007/BF01550555,CCCCCCCCCCCCCCCCOCCOCCOS(=O)(=O)[O-].[Na+],,432.59900000000016,"InChI=1S/C20H42O6S.Na/c1-2-3-4-5-6-7-8-9-10-11-12-13-14-15-16-24-17-18-25-19-20-26-27(21,22)23;/h2-20H2,1H3,(H,21,22,23);/q;+1/p-1",0.00025,3.6020599913279625,60.0

File: data/sources/barry1978/source_data/barry1978_table_3.csv
Surfactant,Temperature/ K,CMC/ mM,α,ΔGo/ Kcal/mol,source_doi,SMILES,reference_doi,method
C12E0SO4Na,288.15,8.4,0.23,-8.92,10.1007/BF01550555,CCCCCCCCCCCCOS(=O)(=O)[O-].[Na+],,conductometry
C12E0SO4Na,293.15,8.1,0.22,-9.16,10.1007/BF01550555,CCCCCCCCCCCCOS(=O)(=O)[O-].[Na+],,conductometry
C12E0SO4Na,298.15,8.1,0.21,-9.38,10.1007/BF01550555,CCCCCCCCCCCCOS(=O)(=O)[O-].[Na+],,conductometry
C12E0SO4Na,303.15,8.1,0.23,-9.42,10.1007/BF01550555,CCCCCCCCCCCCOS(=O)(=O)[O-].[Na+],,conductometry
C12E0SO4Na,308.15,8.3,0.25,-9.45,10.1007/BF01550555,CCCCCCCCCCCCOS(=O)(=O)[O-].[Na+],,conductometry
C12E0SO4Na,313.15,8.5,0.29,-9.36,10.1007/BF01550555,CCCCCCCCCCCCOS(=O)(=O)[O-].[Na+],,conductometry
C12E0SO4Na,318.15,8.6,0.33,-9.26,10.1007/BF01550555,CCCCCCCCCCCCOS(=O)(=O)[O-].[Na+],,conductometry
C12E0SO4Na,323.15,8.9,0.38,-9.09,10.1007/BF01550555,CCCCCCCCCCCCOS(=O)(=O)[O-].[Na+],,conductometry
C12E1SO4Na,278.15,5.0,0.27,-8.91,10.1007/BF01550555,CCCCCCCCCCCCOCCOS(=O)(=O)[O-].[Na+],,conductometry
C12E1SO4Na,283.15,4.8,0.26,-9.17,10.1007/BF01550555,CCCCCCCCCCCCOCCOS(=O)(=O)[O-].[Na+],,conductometry
C12E1SO4Na,288.15,4.5,0.21,-9.65,10.1007/BF01550555,CCCCCCCCCCCCOCCOS(=O)(=O)[O-].[Na+],,conductometry
C12E1SO4Na,293.15,4.5,0.25,-9.62,10.1007/BF01550555,CCCCCCCCCCCCOCCOS(=O)(=O)[O-].[Na+],,conductometry
C12E1SO4Na,298.15,4.5,0.29,-9.54,10.1007/BF01550555,CCCCCCCCCCCCOCCOS(=O)(=O)[O-].[Na+],,conductometry
C12E1SO4Na,303.15,4.7,0.30,-9.58,10.1007/BF01550555,CCCCCCCCCCCCOCCOS(=O)(=O)[O-].[Na+],,conductometry
C12E1SO4Na,308.15,4.8,0.32,-9.62,10.1007/BF01550555,CCCCCCCCCCCCOCCOS(=O)(=O)[O-].[Na+],,conductometry
C12E1SO4Na,313.15,5.0,0.34,-9.6,10.1007/BF01550555,CCCCCCCCCCCCOCCOS(=O)(=O)[O-].[Na+],,conductometry
C12E1SO4Na,318.15,5.2,0.37,-9.57,10.1007/BF01550555,CCCCCCCCCCCCOCCOS(=O)(=O)[O-].[Na+],,conductometry
C12E1SO4Na,323.15,5.4,0.40,-9.5,10.1007/BF01550555,CCCCCCCCCCCCOCCOS(=O)(=O)[O-].[Na+],,conductometry
C12E2SO4Na,278.15,3.9,0.38,-8.56,10.1007/BF01550555,CCCCCCCCCCCCOCCOCCOS(=O)(=O)[O-].[Na+],,conductometry
C12E2SO4Na,283.15,3.5,0.37,-8.86,10.1007/BF01550555,CCCCCCCCCCCCOCCOCCOS(=O)(=O)[O-].[Na+],,conductometry
C12E2SO4Na,288.15,3.2,0.37,-9.1,10.1007/BF01550555,CCCCCCCCCCCCOCCOCCOS(=O)(=O)[O-].[Na+],,conductometry
C12E2SO4Na,293.15,3.1,0.36,-9.34,10.1007/BF01550555,CCCCCCCCCCCCOCCOCCOS(=O)(=O)[O-].[Na+],,conductometry
C12E2SO4Na,298.15,2.8,0.36,-9.6,10.1007/BF01550555,CCCCCCCCCCCCOCCOCCOS(=O)(=O)[O-].[Na+],,conductometry
C12E2SO4Na,303.15,2.9,0.36,-9.73,10.1007/BF01550555,CCCCCCCCCCCCOCCOCCOS(=O)(=O)[O-].[Na+],,conductometry
C12E2SO4Na,308.15,2.9,0.37,-9.84,10.1007/BF01550555,CCCCCCCCCCCCOCCOCCOS(=O)(=O)[O-].[Na+],,conductometry
C12E2SO4Na,313.15,3.1,0.38,-9.89,10.1007/BF01550555,CCCCCCCCCCCCOCCOCCOS(=O)(=O)[O-].[Na+],,conductometry
C12E2SO4Na,318.15,3.3,0.39,-9.9,10.1007/BF01550555,CCCCCCCCCCCCOCCOCCOS(=O)(=O)[O-].[Na+],,conductometry
C12E2SO4Na,323.15,3.5,0.40,-9.95,10.1007/BF01550555,CCCCCCCCCCCCOCCOCCOS(=O)(=O)[O-].[Na+],,conductometry
C10E2SO4Na,278.15,15.4,0.40,-7.25,10.1007/BF01550555,CCCCCCCCCCOCCOCCOS(=O)(=O)[O-].[Na+],,conductometry
C10E2SO4Na,288.15,13.3,0.37,-7.79,10.1007/BF01550555,CCCCCCCCCCOCCOCCOS(=O)(=O)[O-].[Na+],,conductometry
C10E2SO4Na,298.15,12.2,0.42,-7.89,10.1007/BF01550555,CCCCCCCCCCOCCOCCOS(=O)(=O)[O-].[Na+],,conductometry
C10E2SO4Na,308.15,12.5,0.42,-8.13,10.1007/BF01550555,CCCCCCCCCCOCCOCCOS(=O)(=O)[O-].[Na+],,conductometry
C10E2SO4Na,318.15,12.8,0.45,-8.21,10.1007/BF01550555,CCCCCCCCCCOCCOCCOS(=O)(=O)[O-].[Na+],,conductometry
C10E2SO4Na,323.15,13.0,0.46,-8.27,10.1007/BF01550555,CCCCCCCCCCOCCOCCOS(=O)(=O)[O-].[Na+],,conductometry
C10E2SO4Na,333.15,13.6,0.48,-8.37,10.1007/BF01550555,CCCCCCCCCCOCCOCCOS(=O)(=O)[O-].[Na+],,conductometry
C14E2SO4Na,278.15,0.92,0.33,-10.16,10.1007/BF01550555,CCCCCCCCCCCCCCOCCOCCOS(=O)(=O)[O-].[Na+],,conductometry
C14E2SO4Na,283.15,0.89,0.30,-10.53,10.1007/BF01550555,CCCCCCCCCCCCCCOCCOCCOS(=O)(=O)[O-].[Na+],,conductometry
C14E2SO4Na,288.15,0.88,0.28,-10.89,10.1007/BF01550555,CCCCCCCCCCCCCCOCCOCCOS(=O)(=O)[O-].[Na+],,conductometry
C14E2SO4Na,293.15,0.87,0.29,-11.03,10.1007/BF01550555,CCCCCCCCCCCCCCOCCOCCOS(=O)(=O)[O-].[Na+],,conductometry
C14E2SO4Na,298.15,0.86,0.30,-11.16,10.1007/BF01550555,CCCCCCCCCCCCCCOCCOCCOS(=O)(=O)[O-].[Na+],,conductometry
C14E2SO4Na,303.15,0.89,0.31,-11.24,10.1007/BF01550555,CCCCCCCCCCCCCCOCCOCCOS(=O)(=O)[O-].[Na+],,conductometry
C14E2SO4Na,308.15,0.92,0.32,-11.33,10.1007/BF01550555,CCCCCCCCCCCCCCOCCOCCOS(=O)(=O)[O-].[Na+],,conductometry
C14E2SO4Na,313.15,0.99,0.33,-11.37,10.1007/BF01550555,CCCCCCCCCCCCCCOCCOCCOS(=O)(=O)[O-].[Na+],,conductometry
C14E2SO4Na,323.15,1.09,0.34,-11.56,10.1007/BF01550555,CCCCCCCCCCCCCCOCCOCCOS(=O)(=O)[O-].[Na+],,conductometry
C14E2SO4Na,333.15,1.15,0.36,-11.71,10.1007/BF01550555,CCCCCCCCCCCCCCOCCOCCOS(=O)(=O)[O-].[Na+],,conductometry
C16E2SO4Na,283.15,0.24,0.24*),-12.22,10.1007/BF01550555,CCCCCCCCCCCCCCCCOCCOCCOS(=O)(=O)[O-].[Na+],,conductometry
C16E2SO4Na,293.15,0.23,0.24*),-12.68,10.1007/BF01550555,CCCCCCCCCCCCCCCCOCCOCCOS(=O)(=O)[O-].[Na+],,conductometry
C16E2SO4Na,298.15,0.22,0.25*),-12.86,10.1007/BF01550555,CCCCCCCCCCCCCCCCOCCOCCOS(=O)(=O)[O-].[Na+],,conductometry
C16E2SO4Na,303.15,0.22,0.24*),-13.16,10.1007/BF01550555,CCCCCCCCCCCCCCCCOCCOCCOS(=O)(=O)[O-].[Na+],,conductometry
C16E2SO4Na,313.15,0.23,0.26*),-13.45,10.1007/BF01550555,CCCCCCCCCCCCCCCCOCCOCCOS(=O)(=O)[O-].[Na+],,conductometry
C16E2SO4Na,323.15,0.24,0.28*),-13.65,10.1007/BF01550555,CCCCCCCCCCCCCCCCOCCOCCOS(=O)(=O)[O-].[Na+],,conductometry
C16E2SO4Na,333.15,0.25,0.30*),-13.85,10.1007/BF01550555,CCCCCCCCCCCCCCCCOCCOCCOS(=O)(=O)[O-].[Na+],,conductometry

File: data/sources/barry1978/source_data/barry1978_table_4.csv
Surfactant,Temperature/ K,CMC/ mM,α,ΔGo/ Kcal/mol,source_doi,SMILES,reference_doi,method
C12E0TAB,278.15,15.7,0.23,-8.00,10.1007/BF01550555,CCCCCCCCCCCC[N+](C)(C)C.[Br-],,conductometry
C12E0TAB,288.15,14.9,0.23,-8.33,10.1007/BF01550555,CCCCCCCCCCCC[N+](C)(C)C.[Br-],,conductometry
C12E0TAB,293.15,14.7,0.24,-8.45,10.1007/BF01550555,CCCCCCCCCCCC[N+](C)(C)C.[Br-],,conductometry
C12E0TAB,298.15,14.9,0.25,-8.53,10.1007/BF01550555,CCCCCCCCCCCC[N+](C)(C)C.[Br-],,conductometry
C12E0TAB,303.15,14.9,0.25,-8.67,10.1007/BF01550555,CCCCCCCCCCCC[N+](C)(C)C.[Br-],,conductometry
C12E0TAB,308.15,15.4,0.26,-8.73,10.1007/BF01550555,CCCCCCCCCCCC[N+](C)(C)C.[Br-],,conductometry
C12E0TAB,318.15,16.2,0.32,-8.64,10.1007/BF01550555,CCCCCCCCCCCC[N+](C)(C)C.[Br-],,conductometry
C12E0TAB,333.15,17.9,0.36,-8.73,10.1007/BF01550555,CCCCCCCCCCCC[N+](C)(C)C.[Br-],,conductometry
C12E1TAB,278.15,6.5,0.25,-8.75,10.1007/BF01550555,CCCCCCCCCCCCOCC[N+](C)(C)C.[Br-],,conductometry
C12E1TAB,288.15,6.3,0.25,-9.1,10.1007/BF01550555,CCCCCCCCCCCCOCC[N+](C)(C)C.[Br-],,conductometry
C12E1TAB,293.15,6.2,0.26,-9.22,10.1007/BF01550555,CCCCCCCCCCCCOCC[N+](C)(C)C.[Br-],,conductometry
C12E1TAB,298.15,6.3,0.26,-9.36,10.1007/BF01550555,CCCCCCCCCCCCOCC[N+](C)(C)C.[Br-],,conductometry
C12E1TAB,303.15,6.4,0.27,-9.45,10.1007/BF01550555,CCCCCCCCCCCCOCC[N+](C)(C)C.[Br-],,conductometry
C12E1TAB,308.15,6.6,0.28,-9.52,10.1007/BF01550555,CCCCCCCCCCCCOCC[N+](C)(C)C.[Br-],,conductometry
C12E1TAB,318.15,7.1,0.32,-9.52,10.1007/BF01550555,CCCCCCCCCCCCOCC[N+](C)(C)C.[Br-],,conductometry
C12E1TAB,333.15,8.1,0.37,-9.53,10.1007/BF01550555,CCCCCCCCCCCCOCC[N+](C)(C)C.[Br-],,conductometry
C12E2TAB,278.15,4.2,0.25,-9.19,10.1007/BF01550555,CCCCCCCCCCCCOCCOCC[N+](C)(C)C.[Br-],,conductometry
C12E2TAB,288.15,3.8,0.27,-9.51,10.1007/BF01550555,CCCCCCCCCCCCOCCOCC[N+](C)(C)C.[Br-],,conductometry
C12E2TAB,293.15,3.7,0.28,-9.63,10.1007/BF01550555,CCCCCCCCCCCCOCCOCC[N+](C)(C)C.[Br-],,conductometry
C12E2TAB,298.15,3.7,0.28,-9.8,10.1007/BF01550555,CCCCCCCCCCCCOCCOCC[N+](C)(C)C.[Br-],,conductometry
C12E2TAB,303.15,3.7,0.29,-9.89,10.1007/BF01550555,CCCCCCCCCCCCOCCOCC[N+](C)(C)C.[Br-],,conductometry
C12E2TAB,308.15,3.8,0.3,-9.98,10.1007/BF01550555,CCCCCCCCCCCCOCCOCC[N+](C)(C)C.[Br-],,conductometry
C12E2TAB,318.15,4,0.33,-10.07,10.1007/BF01550555,CCCCCCCCCCCCOCCOCC[N+](C)(C)C.[Br-],,conductometry
C12E2TAB,333.15,4.6,0.38,-10.09,10.1007/BF01550555,CCCCCCCCCCCCOCCOCC[N+](C)(C)C.[Br-],,conductometry
C12E3TAB,278.15,4,0.3,-8.96,10.1007/BF01550555,CCCCCCCCCCCCOCCOCCOCC[N+](C)(C)C.[Br-],,conductometry
C12E3TAB,288.15,3.6,0.32,-9.29,10.1007/BF01550555,CCCCCCCCCCCCOCCOCCOCC[N+](C)(C)C.[Br-],,conductometry
C12E3TAB,293.15,3.4,0.32,-9.49,10.1007/BF01550555,CCCCCCCCCCCCOCCOCCOCC[N+](C)(C)C.[Br-],,conductometry
C12E3TAB,298.15,3.4,0.32,-9.67,10.1007/BF01550555,CCCCCCCCCCCCOCCOCCOCC[N+](C)(C)C.[Br-],,conductometry
C12E3TAB,303.15,3.3,0.32,-9.85,10.1007/BF01550555,CCCCCCCCCCCCOCCOCCOCC[N+](C)(C)C.[Br-],,conductometry
C12E3TAB,308.15,3.3,0.32,-10.02,10.1007/BF01550555,CCCCCCCCCCCCOCCOCCOCC[N+](C)(C)C.[Br-],,conductometry
C12E3TAB,318.15,3.4,0.33,-10.23,10.1007/BF01550555,CCCCCCCCCCCCOCCOCCOCC[N+](C)(C)C.[Br-],,conductometry
C12E3TAB,333.15,3.7,0.35,-10.5,10.1007/BF01550555,CCCCCCCCCCCCOCCOCCOCC[N+](C)(C)C.[Br-],,conductometry
C10E2TAB,278.15,17.5,0.34,-7.4,10.1007/BF01550555,CCCCCCCCCCOCCOCC[N+](C)(C)C.[Br-],,conductometry
C10E2TAB,288.15,16.2,0.33,-7.78,10.1007/BF01550555,CCCCCCCCCCOCCOCC[N+](C)(C)C.[Br-],,conductometry
C10E2TAB,293.15,15.7,0.34,-7.9,10.1007/BF01550555,CCCCCCCCCCOCCOCC[N+](C)(C)C.[Br-],,conductometry
C10E2TAB,298.15,15.5,0.35,-8,10.1007/BF01550555,CCCCCCCCCCOCCOCC[N+](C)(C)C.[Br-],,conductometry
C10E2TAB,303.15,15.4,0.36,-8.09,10.1007/BF01550555,CCCCCCCCCCOCCOCC[N+](C)(C)C.[Br-],,conductometry
C10E2TAB,308.15,15.4,0.36,-8.22,10.1007/BF01550555,CCCCCCCCCCOCCOCC[N+](C)(C)C.[Br-],,conductometry
C10E2TAB,318.15,15.7,0.41,-8.21,10.1007/BF01550555,CCCCCCCCCCOCCOCC[N+](C)(C)C.[Br-],,conductometry
C10E2TAB,333.15,17.3,0.45,-8.28,10.1007/BF01550555,CCCCCCCCCCOCCOCC[N+](C)(C)C.[Br-],,conductometry
C14E2TAB,278.15,0.97,0.17,-11.08,10.1007/BF01550555,CCCCCCCCCCCCCCOCCOCC[N+](C)(C)C.[Br-],,conductometry
C14E2TAB,288.15,0.91,0.16,-11.6,10.1007/BF01550555,CCCCCCCCCCCCCCOCCOCC[N+](C)(C)C.[Br-],,conductometry
C14E2TAB,293.15,0.9,0.17,-11.75,10.1007/BF01550555,CCCCCCCCCCCCCCOCCOCC[N+](C)(C)C.[Br-],,conductometry
C14E2TAB,298.15,0.91,0.19,-11.81,10.1007/BF01550555,CCCCCCCCCCCCCCOCCOCC[N+](C)(C)C.[Br-],,conductometry
C14E2TAB,303.15,0.94,0.22,-11.78,10.1007/BF01550555,CCCCCCCCCCCCCCOCCOCC[N+](C)(C)C.[Br-],,conductometry
C14E2TAB,308.15,0.95,0.26,-11.69,10.1007/BF01550555,CCCCCCCCCCCCCCOCCOCC[N+](C)(C)C.[Br-],,conductometry
C14E2TAB,318.15,1.04,0.27,-11.91,10.1007/BF01550555,CCCCCCCCCCCCCCOCCOCC[N+](C)(C)C.[Br-],,conductometry
C14E2TAB,333.15,1.23,0.3,-12.06,10.1007/BF01550555,CCCCCCCCCCCCCCOCCOCC[N+](C)(C)C.[Br-],,conductometry
C16E2TAB,278.15,0.22,0.08,-13.2,10.1007/BF01550555,CCCCCCCCCCCCCCCCOCCOCC[N+](C)(C)C.[Br-],,conductometry
C16E2TAB,288.15,0.22,0.08,-13.68,10.1007/BF01550555,CCCCCCCCCCCCCCCCOCCOCC[N+](C)(C)C.[Br-],,conductometry
C16E2TAB,293.15,0.22,0.08,-13.92,10.1007/BF01550555,CCCCCCCCCCCCCCCCOCCOCC[N+](C)(C)C.[Br-],,conductometry
C16E2TAB,298.15,0.23,0.08,-14.12,10.1007/BF01550555,CCCCCCCCCCCCCCCCOCCOCC[N+](C)(C)C.[Br-],,conductometry
C16E2TAB,303.15,0.23,0.0.9,-14.25,10.1007/BF01550555,CCCCCCCCCCCCCCCCOCCOCC[N+](C)(C)C.[Br-],,conductometry
C16E2TAB,308.15,0.26,0.1,-14.29,10.1007/BF01550555,CCCCCCCCCCCCCCCCOCCOCC[N+](C)(C)C.[Br-],,conductometry
C16E2TAB,318.15,0.26,0.11,-14.65,10.1007/BF01550555,CCCCCCCCCCCCCCCCOCCOCC[N+](C)(C)C.[Br-],,conductometry
C16E2TAB,333.15,0.3,0.13,-15,10.1007/BF01550555,CCCCCCCCCCCCCCCCOCCOCC[N+](C)(C)C.[Br-],,conductometry
