Repository: BigChemistry-RobotLab/SurfPro2

# SurfPro2

SurfPro2 is a curated database of surfactant physicochemical properties and associated molecular structures, assembled from the scientific literature.
This repository contains the source data, curation workflows, and scripts required to reproduce the SurfPro2 SQLite database.
This database contains:

- a set of source files (found in `data/sources/<ref_key>/source_data/`),
- a set of accompanying curation scripts (`data/sources/<ref_key>/process_data.py` in each source directory) which output processed data (`data/sources/<ref_key>/processed_data/<ref_key>.csv`),
- a script which builds processed data files into a SQLite database (`scripts/initialise_database.py`).

File: data/sources/bhadani2015/source_data/bhadani2015_table_1.csv
Surfactant,CMC (mM),CMC err (mM),γCMC (mN/m),γCMC err (mN /m),106 Γmax (mol/m2),106 Γmax err (mol /m2),Amin (nm2),Amin err (nm2),C20 (M),source_doi,SMILES,Temp_Celsius,reference_doi,method
[C12PIP(2Es)-C12PIP]2Br,0.56,0.02,41.6,0.2,1.48,0.02,1.12,0.02,0.000209,10.1039/C5CP02115D,CCCCCCCCCCCC[N+]1(CCCCC1)CC(OCCOC(C[N+]2(CCCCC2)CCCCCCCCCCCC)=O)=O.[Br-].[Br-],25,,tensiometry
[C12PYR(2Es)-C12PYR]2Br,0.67,0.02,40,0.2,1.39,0.02,1.19,0.02,0.000224,10.1039/C5CP02115D,CCCCCCCCCCCC[N+]1(CCCC1)CC(OCCOC(C[N+]2(CCCC2)CCCCCCCCCCCC)=O)=O.[Br-].[Br-],25,,tensiometry
[C12MOR(2Es)-C12MOR]2Br,0.79,0.02,41.1,0.2,1.46,0.02,1.14,0.02,0.000302,10.1039/C5CP02115D,CCCCCCCCCCCC[N+]1(CCOCC1)CC(OCCOC(C[N+]2(CCOCC2)CCCCCCCCCCCC)=O)=O.[Br-].[Br-],25,,tensiometry
[C12QA(2Es)-C12QA]2Br,0.75,0.02,40.9,0.2,1.02,0.02,1.63,0.02,0.000178,10.1039/C5CP02115D,CCCCCCCCCCCC[N+](CC)(CC(OCCOC(C[N+](CC)(CCCCCCCCCCCC)CC)=O)=O)CC.[Br-].[Br-],25,,tensiometry
[C12PIP(2Es)-C12PIP]2Br,0.6,0.01,,,,,,,,10.1039/C5CP02115D,CCCCCCCCCCCC[N+]1(CCCCC1)CC(OCCOC(C[N+]2(CCCCC2)CCCCCCCCCCCC)=O)=O.[Br-].[Br-],25,,tensiometry
[C12PYR(2Es)-C12PYR]2Br,0.73,0.01,,,,,,,,10.1039/C5CP02115D,CCCCCCCCCCCC[N+]1(CCCC1)CC(OCCOC(C[N+]2(CCCC2)CCCCCCCCCCCC)=O)=O.[Br-].[Br-],25,,tensiometry
[C12MOR(2Es)-C12MOR]2Br,0.96,0.01,,,,,,,,10.1039/C5CP02115D,CCCCCCCCCCCC[N+]1(CCOCC1)CC(OCCOC(C[N+]2(CCOCC2)CCCCCCCCCCCC)=O)=O.[Br-].[Br-],25,,tensiometry
[C12QA(2Es)-C12QA]2Br,0.92,0.01,,,,,,,,10.1039/C5CP02115D,CCCCCCCCCCCC[N+](CC)(CC(OCCOC(C[N+](CC)(CCCCCCCCCCCC)CC)=O)=O)CC.[Br-].[Br-],25,,tensiometry
[C12PIP(2Es)-C12PIP]2Br,0.58,0.01,,,,,,,,10.1039/C5CP02115D,CCCCCCCCCCCC[N+]1(CCCCC1)CC(OCCOC(C[N+]2(CCCCC2)CCCCCCCCCCCC)=O)=O.[Br-].[Br-],25,,tensiometry
[C12PYR(2Es)-C12PYR]2Br,0.69,0.01,,,,,,,,10.1039/C5CP02115D,CCCCCCCCCCCC[N+]1(CCCC1)CC(OCCOC(C[N+]2(CCCC2)CCCCCCCCCCCC)=O)=O.[Br-].[Br-],25,,tensiometry
[C12MOR(2Es)-C12MOR]2Br,0.93,0.01,,,,,,,,10.1039/C5CP02115D,CCCCCCCCCCCC[N+]1(CCOCC1)CC(OCCOC(C[N+]2(CCOCC2)CCCCCCCCCCCC)=O)=O.[Br-].[Br-],25,,tensiometry
[C12QA(2Es)-C12QA]2Br,0.79,0.01,,,,,,,,10.1039/C5CP02115D,CCCCCCCCCCCC[N+](CC)(CC(OCCOC(C[N+](CC)(CCCCCCCCCCCC)CC)=O)=O)CC.[Br-].[Br-],25,,tensiometry

File: data/sources/bhadani2015/source_data/bhadani2015_table_2.csv
Surfactant,T (oC),CMC (mM),β,ΔGmic (kJ mol-1),ΔGads (kJ mol-1),ΔHmic (kJ mol-1),TΔSmic (kJ mol-1),source_doi,reference_doi
14.3,(0.2) ,17.2 (0.2),,,,,,10.1039/C5CP02115D,
16.6,( 0.2),,,,,,,10.1039/C5CP02115D,
16.2,( 0.2),,,,,,,10.1039/C5CP02115D,
16.0,( 0.2),,,,,,,10.1039/C5CP02115D,
10.6,( 0.2), 20.9 ( 0.2),,,,,,10.1039/C5CP02115D,
20.6,( 0.2),,,,,,,10.1039/C5CP02115D,
20.3,( 0.2),,,,,,,10.1039/C5CP02115D,
19.9,( 0.2),,,,,,,10.1039/C5CP02115D,
11.6,( 0.2), 19.1 ( 0.2),,,,,,10.1039/C5CP02115D,
18.7,( 0.2),,,,,,,10.1039/C5CP02115D,
19.6,( 0.2),,,,,,,10.1039/C5CP02115D,
18.5,( 0.2),,,,,,,10.1039/C5CP02115D,
9.5,( 0.2), 20.0 ( 0.2),,,,,,10.1039/C5CP02115D,
19.8,( 0.2),,,,,,,10.1039/C5CP02115D,
19.6,( 0.2),,,,,,,10.1039/C5CP02115D,
18.9,( 0.2),,,,,,,10.1039/C5CP02115D,

File: data/sources/bowers2004/processed_data/bowers2004.csv
identifier,CMC/ mM,CMC err/ mM,SMILES,Surfactant_Type,AW_ST_CMC,source_doi,reference_doi,Temp_Celsius,method,Molecular_Weight,InChI
[C4mim][BF4],800,100,CCCCn1cc[n+](C)c1.F[B-](F)(F)F,cationic,34.5,10.1021/la035940m,,25,tensiometry,226.02599999999995,"InChI=1S/C8H15N2.BF4/c1-3-4-5-10-7-6-9(2)8-10;2-1(3,4)5/h6-8H,3-5H2,1-2H3;/q+1;-1"
[C8mim][Cl],100,10,CCCCCCCCn1cc[n+](C)c1.[Cl-],cationic,37.0,10.1021/la035940m,,25,tensiometry,230.78300000000004,"InChI=1S/C12H23N2.ClH/c1-3-4-5-6-7-8-9-14-11-10-13(2)12-14;/h10-12H,3-9H2,1-2H3;1H/q+1;/p-1"
[C8mim][I],100,10,CCCCCCCCn1cc[n+](C)c1.[I-],cationic,34.5,10.1021/la035940m,,25,tensiometry,322.23400000000004,"InChI=1S/C12H23N2.HI/c1-3-4-5-6-7-8-9-14-11-10-13(2)12-14;/h10-12H,3-9H2,1-2H3;1H/q+1;/p-1"
[C4mim][BF4],820,100,CCCCn1cc[n+](C)c1.F[B-](F)(F)F,cationic,,10.1021/la035940m,,25,conductometry,226.02599999999995,"InChI=1S/C8H15N2.BF4/c1-3-4-5-10-7-6-9(2)8-10;2-1(3,4)5/h6-8H,3-5H2,1-2H3;/q+1;-1"
[C8mim][Cl],90,20,CCCCCCCCn1cc[n+](C)c1.[Cl-],cationic,,10.1021/la035940m,,25,conductometry,230.78300000000004,"InChI=1S/C12H23N2.ClH/c1-3-4-5-6-7-8-9-14-11-10-13(2)12-14;/h10-12H,3-9H2,1-2H3;1H/q+1;/p-1"
[C8mim][I],150,40,CCCCCCCCn1cc[n+](C)c1.[I-],cationic,,10.1021/la035940m,,25,conductometry,322.23400000000004,"InChI=1S/C12H23N2.HI/c1-3-4-5-6-7-8-9-14-11-10-13(2)12-14;/h10-12H,3-9H2,1-2H3;1H/q+1;/p-1"

File: data/sources/boyere2013/processed_data/boyere2013.csv
identifier,AW_ST_CMC,CMC,Gamma_max,Area_min,source_doi,SMILES,reference_doi,Temp_Celsius,method,Molecular_Weight,InChI,pCMC
2a,29.0,1.3e-06,,,10.1016/j.carres.2013.07.003,CCCCCCCCCCCCCCSCCC(=O)OC[C@H]1OC(O)[C@@H](O)[C@@H](O)[C@@H]1O,,25.0,tensiometry,464.66500000000053,"InChI=1S/C23H44O7S/c1-2-3-4-5-6-7-8-9-10-11-12-13-15-31-16-14-19(24)29-17-18-20(25)21(26)22(27)23(28)30-18/h18,20-23,25-28H,2-17H2,1H3/t18-,20-,21+,22+,23?/m1/s1",5.886056647693163
2b,28.5,6.3e-06,5.3e-06,3.1,10.1016/j.carres.2013.07.003,CCCCCCCCC(CCCCCCCC)SCCC(=O)OC[C@H]1OC(O)[C@@H](O)[C@@H](O)[C@@H]1O,,25.0,tensiometry,506.7460000000006,"InChI=1S/C26H50O7S/c1-3-5-7-9-11-13-15-20(16-14-12-10-8-6-4-2)34-18-17-22(27)32-19-21-23(28)24(29)25(30)26(31)33-21/h20-21,23-26,28-31H,3-19H2,1-2H3/t21-,23-,24+,25+,26?/m1/s1",5.200659450546418
2c,45.0,1.6e-05,1.9e-06,8.7,10.1016/j.carres.2013.07.003,O=C(CCSCCCCCCCCCCCCCCSCCC(=O)OC[C@H]1OC(O)[C@@H](O)[C@@H](O)[C@@H]1O)OC[C@H]1OC(O)[C@@H](O)[C@@H](O)[C@@H]1O,,25.0,tensiometry,730.936000000001,"InChI=1S/C32H58O14S2/c33-23(43-19-21-25(35)27(37)29(39)31(41)45-21)13-17-47-15-11-9-7-5-3-1-2-4-6-8-10-12-16-48-18-14-24(34)44-20-22-26(36)28(38)30(40)32(42)46-22/h21-22,25-32,35-42H,1-20H2/t21-,22-,25-,26-,27+,28+,29+,30+,31?,32?/m1/s1",4.795880017344075
2d,42.5,4e-06,2.8e-06,5.9,10.1016/j.carres.2013.07.003,CCCCCCCCCCCCC(CSCCC(=O)OC[C@H]1OC(O)[C@@H](O)[C@@H](O)[C@@H]1O)SCCC(=O)OC[C@H]1OC(O)[C@@H](O)[C@@H](O)[C@@H]1O,,25.0,tensiometry,730.9360000000008,"InChI=1S/C32H58O14S2/c1-2-3-4-5-6-7-8-9-10-11-12-20(48-16-14-24(34)44-18-22-26(36)28(38)30(40)32(42)46-22)19-47-15-13-23(33)43-17-21-25(35)27(37)29(39)31(41)45-21/h20-22,25-32,35-42H,2-19H2,1H3/t20?,21-,22-,25-,26-,27+,28+,29+,30+,31?,32?/m1/s1",5.3979400086720375

File: data/sources/brycki2019/processed_data/brycki2019.csv
identifier,source_doi,reference_doi,SMILES,Temp_Celsius,method,InChI,Molecular_Weight,CMC,pCMC
4-O-4,10.1016/j.crci.2019.04.002,,CCCC[N+](C)(C)CCOCC[N+](C)(C)CCCC.[Br-].[Br-],25.0,conductometry,"InChI=1S/C16H38N2O.2BrH/c1-7-9-11-17(3,4)13-15-19-16-14-18(5,6)12-10-8-2;;/h7-16H2,1-6H3;2*1H/q+2;;/p-2",434.301,0.1585,0.7999707334462297
6-O-6,10.1016/j.crci.2019.04.002,,CCCCCC[N+](C)(C)CCOCC[N+](C)(C)CCCCCC.[Br-].[Br-],25.0,conductometry,"InChI=1S/C20H46N2O.2BrH/c1-7-9-11-13-15-21(3,4)17-19-23-20-18-22(5,6)16-14-12-10-8-2;;/h7-20H2,1-6H3;2*1H/q+2;;/p-2",490.40900000000016,0.08109999999999999,1.090979145788844
8-O-8,10.1016/j.crci.2019.04.002,,CCCCCCCC[N+](C)(C)CCOCC[N+](C)(C)CCCCCCCC.[Br-].[Br-],25.0,conductometry,"InChI=1S/C24H54N2O.2BrH/c1-7-9-11-13-15-17-19-25(3,4)21-23-27-24-22-26(5,6)20-18-16-14-12-10-8-2;;/h7-24H2,1-6H3;2*1H/q+2;;/p-2",546.5170000000003,0.0211,1.6757175447023074
10-O-10,10.1016/j.crci.2019.04.002,,CCCCCCCCCC[N+](C)(C)CCOCC[N+](C)(C)CCCCCCCCCC.[Br-].[Br-],25.0,conductometry,"InChI=1S/C28H62N2O.2BrH/c1-7-9-11-13-15-17-19-21-23-29(3,4)25-27-31-28-26-30(5,6)24-22-20-18-16-14-12-10-8-2;;/h7-28H2,1-6H3;2*1H/q+2;;/p-2",602.6250000000005,0.0065899999999999995,2.1811145854059903
12-O-12,10.1016/j.crci.2019.04.002,,CCCCCCCCCCCC[N+](C)(C)CCOCC[N+](C)(C)CCCCCCCCCCCC.[Br-].[Br-],25.0,conductometry,"InChI=1S/C32H70N2O.2BrH/c1-7-9-11-13-15-17-19-21-23-25-27-33(3,4)29-31-35-32-30-34(5,6)28-26-24-22-20-18-16-14-12-10-8-2;;/h7-32H2,1-6H3;2*1H/q+2;;/p-2",658.7330000000006,0.001047,2.9800533183211577
14-O-14,10.1016/j.crci.2019.04.002,,CCCCCCCCCCCCCC[N+](C)(C)CCOCC[N+](C)(C)CCCCCCCCCCCCCC.[Br-].[Br-],25.0,conductometry,"InChI=1S/C36H78N2O.2BrH/c1-7-9-11-13-15-17-19-21-23-25-27-29-31-37(3,4)33-35-39-36-34-38(5,6)32-30-28-26-24-22-20-18-16-14-12-10-8-2;;/h7-36H2,1-6H3;2*1H/q+2;;/p-2",714.8410000000005,0.000201,3.696803942579511
16-O-16,10.1016/j.crci.2019.04.002,,CCCCCCCCCCCCCCCC[N+](C)(C)CCOCC[N+](C)(C)CCCCCCCCCCCCCCCC.[Br-].[Br-],25.0,conductometry,"InChI=1S/C40H86N2O.2BrH/c1-7-9-11-13-15-17-19-21-23-25-27-29-31-33-35-41(3,4)37-39-43-40-38-42(5,6)36-34-32-30-28-26-24-22-20-18-16-14-12-10-8-2;;/h7-40H2,1-6H3;2*1H/q+2;;/p-2",770.9490000000002,3.2e-05,4.494850021680094
18-O-18,10.1016/j.crci.2019.04.002,,CCCCCCCCCCCCCCCCCC[N+](C)(C)CCOCC[N+](C)(C)CCCCCCCCCCCCCCCCCC.[Br-].[Br-],25.0,conductometry,"InChI=1S/C44H94N2O.2BrH/c1-7-9-11-13-15-17-19-21-23-25-27-29-31-33-35-37-39-45(3,4)41-43-47-44-42-46(5,6)40-38-36-34-32-30-28-26-24-22-20-18-16-14-12-10-8-2;;/h7-44H2,1-6H3;2*1H/q+2;;/p-2",827.0569999999998,3.3e-05,4.481486060122113
8-2-8,10.1016/j.crci.2019.04.002,10.26850/1678-4618eqj.v32.2.2007.p47-54,CCCCCCCC[N+](C)(C)CC[N+](C)(C)CCCCCCCC.[Br-].[Br-],25.0,conductometry,"InChI=1S/C22H50N2.2BrH/c1-7-9-11-13-15-17-19-23(3,4)21-22-24(5,6)20-18-16-14-12-10-8-2;;/h7-22H2,1-6H3;2*1H/q+2;;/p-2",502.4640000000002,0.055,1.2596373105057561
10-2-10,10.1016/j.crci.2019.04.002,10.26850/1678-4618eqj.v32.2.2007.p47-54,CCCCCCCCCC[N+](C)(C)CC[N+](C)(C)CCCCCCCCCC.[Br-].[Br-],25.0,conductometry,"InChI=1S/C26H58N2.2BrH/c1-7-9-11-13-15-17-19-21-23-27(3,4)25-26-28(5,6)24-22-20-18-16-14-12-10-8-2;;/h7-26H2,1-6H3;2*1H/q+2;;/p-2",558.5720000000003,0.0052,2.283996656365201
12-2-12,10.1016/j.crci.2019.04.002,10.26850/1678-4618eqj.v32.2.2007.p47-54,CCCCCCCCCCCC[N+](C)(C)CC[N+](C)(C)CCCCCCCCCCCC.[Br-].[Br-],25.0,conductometry,"InChI=1S/C30H66N2.2BrH/c1-7-9-11-13-15-17-19-21-23-25-27-31(3,4)29-30-32(5,6)28-26-24-22-20-18-16-14-12-10-8-2;;/h7-30H2,1-6H3;2*1H/q+2;;/p-2",614.6800000000005,0.00106,2.9746941347352296
14-2-14,10.1016/j.crci.2019.04.002,10.26850/1678-4618eqj.v32.2.2007.p47-54,CCCCCCCCCCCCCC[N+](C)(C)CC[N+](C)(C)CCCCCCCCCCCCCC.[Br-].[Br-],25.0,conductometry,"InChI=1S/C34H74N2.2BrH/c1-7-9-11-13-15-17-19-21-23-25-27-29-31-35(3,4)33-34-36(5,6)32-30-28-26-24-22-20-18-16-14-12-10-8-2;;/h7-34H2,1-6H3;2*1H/q+2;;/p-2",670.7880000000006,,
16-2-16,10.1016/j.crci.2019.04.002,10.26850/1678-4618eqj.v32.2.2007.p47-54,CCCCCCCCCCCCCCCC[N+](C)(C)CC[N+](C)(C)CCCCCCCCCCCCCCCC.[Br-].[Br-],25.0,conductometry,"InChI=1S/C38H82N2.2BrH/c1-7-9-11-13-15-17-19-21-23-25-27-29-31-33-35-39(3,4)37-38-40(5,6)36-34-32-30-28-26-24-22-20-18-16-14-12-10-8-2;;/h7-38H2,1-6H3;2*1H/q+2;;/p-2",726.8960000000004,4e-05,4.3979400086720375
18-2-18,10.1016/j.crci.2019.04.002,10.26850/1678-4618eqj.v32.2.2007.p47-54,CCCCCCCCCCCCCCCCCC[N+](C)(C)CC[N+](C)(C)CCCCCCCCCCCCCCCCCC.[Br-].[Br-],25.0,conductometry,"InChI=1S/C42H90N2.2BrH/c1-7-9-11-13-15-17-19-21-23-25-27-29-31-33-35-37-39-43(3,4)41-42-44(5,6)40-38-36-34-32-30-28-26-24-22-20-18-16-14-12-10-8-2;;/h7-42H2,1-6H3;2*1H/q+2;;/p-2",783.004,,
8-3-8,10.1016/j.crci.2019.04.002,10.1007/BF02517994,CCCCCCCC[N+](C)(C)CCC[N+](C)(C)CCCCCCCC.[Cl-].[Cl-],20.0,conductometry,"InChI=1S/C23H52N2.2ClH/c1-7-9-11-13-15-17-20-24(3,4)22-19-23-25(5,6)21-18-16-14-12-10-8-2;;/h7-23H2,1-6H3;2*1H/q+2;;/p-2",427.5890000000003,,
10-3-10,10.1016/j.crci.2019.04.002,10.1007/BF02517994,CCCCCCCCCC[N+](C)(C)CCC[N+](C)(C)CCCCCCCCCC.[Cl-].[Cl-],20.0,conductometry,"InChI=1S/C27H60N2.2ClH/c1-7-9-11-13-15-17-19-21-24-28(3,4)26-23-27-29(5,6)25-22-20-18-16-14-12-10-8-2;;/h7-27H2,1-6H3;2*1H/q+2;;/p-2",483.69700000000034,,
12-3-12,10.1016/j.crci.2019.04.002,10.1007/BF02517994,CCCCCCCCCCCC[N+](C)(C)CCC[N+](C)(C)CCCCCCCCCCCC.[Cl-].[Cl-],20.0,conductometry,"InChI=1S/C31H68N2.2ClH/c1-7-9-11-13-15-17-19-21-23-25-28-32(3,4)30-27-31-33(5,6)29-26-24-22-20-18-16-14-12-10-8-2;;/h7-31H2,1-6H3;2*1H/q+2;;/p-2",539.8050000000004,0.00098,3.0087739243075053
14-3-14,10.1016/j.crci.2019.04.002,10.1007/BF02517994,CCCCCCCCCCCCCC[N+](C)(C)CCC[N+](C)(C)CCCCCCCCCCCCCC.[Cl-].[Cl-],20.0,conductometry,"InChI=1S/C35H76N2.2ClH/c1-7-9-11-13-15-17-19-21-23-25-27-29-32-36(3,4)34-31-35-37(5,6)33-30-28-26-24-22-20-18-16-14-12-10-8-2;;/h7-35H2,1-6H3;2*1H/q+2;;/p-2",595.9130000000006,0.00011,3.958607314841775
16-3-16,10.1016/j.crci.2019.04.002,10.1007/BF02517994,CCCCCCCCCCCCCCCC[N+](C)(C)CCC[N+](C)(C)CCCCCCCCCCCCCCCC.[Cl-].[Cl-],20.0,conductometry,"InChI=1S/C39H84N2.2ClH/c1-7-9-11-13-15-17-19-21-23-25-27-29-31-33-36-40(3,4)38-35-39-41(5,6)37-34-32-30-28-26-24-22-20-18-16-14-12-10-8-2;;/h7-39H2,1-6H3;2*1H/q+2;;/p-2",652.0210000000003,1.4999999999999999e-05,4.823908740944319
18-3-18,10.1016/j.crci.2019.04.002,10.1007/BF02517994,CCCCCCCCCCCCCCCCCC[N+](C)(C)CCC[N+](C)(C)CCCCCCCCCCCCCCCCCC.[Cl-].[Cl-],20.0,conductometry,"InChI=1S/C43H92N2.2ClH/c1-7-9-11-13-15-17-19-21-23-25-27-29-31-33-35-37-40-44(3,4)42-39-43-45(5,6)41-38-36-34-32-30-28-26-24-22-20-18-16-14-12-10-8-2;;/h7-43H2,1-6H3;2*1H/q+2;;/p-2",708.1289999999999,,
8-4-8,10.1016/j.crci.2019.04.002,10.1021/la9910576,CCCCCCCC[N+](C)(C)CCCC[N+](C)(C)CCCCCCCC.[Br-].[Br-],23.0,conductometry,"InChI=1S/C24H54N2.2BrH/c1-7-9-11-13-15-17-21-25(3,4)23-19-20-24-26(5,6)22-18-16-14-12-10-8-2;;/h7-24H2,1-6H3;2*1H/q+2;;/p-2",530.5180000000003,0.056,1.2518119729937995
10-4-10,10.1016/j.crci.2019.04.002,10.1021/la9910576,CCCCCCCCCC[N+](C)(C)CCCC[N+](C)(C)CCCCCCCCCC.[Br-].[Br-],23.0,conductometry,"InChI=1S/C28H62N2.2BrH/c1-7-9-11-13-15-17-19-21-25-29(3,4)27-23-24-28-30(5,6)26-22-20-18-16-14-12-10-8-2;;/h7-28H2,1-6H3;2*1H/q+2;;/p-2",586.6260000000004,0.00878,2.0565054840938974
12-4-12,10.1016/j.crci.2019.04.002,10.1021/la9910576,CCCCCCCCCCCC[N+](C)(C)CCCC[N+](C)(C)CCCCCCCCCCCC.[Br-].[Br-],23.0,conductometry,"InChI=1S/C32H70N2.2BrH/c1-7-9-11-13-15-17-19-21-23-25-29-33(3,4)31-27-28-32-34(5,6)30-26-24-22-20-18-16-14-12-10-8-2;;/h7-32H2,1-6H3;2*1H/q+2;;/p-2",642.7340000000005,0.00093,3.0315170514460648
14-4-14,10.1016/j.crci.2019.04.002,10.1021/la9910576,CCCCCCCCCCCCCC[N+](C)(C)CCCC[N+](C)(C)CCCCCCCCCCCCCC.[Br-].[Br-],23.0,conductometry,"InChI=1S/C36H78N2.2BrH/c1-7-9-11-13-15-17-19-21-23-25-27-29-33-37(3,4)35-31-32-36-38(5,6)34-30-28-26-24-22-20-18-16-14-12-10-8-2;;/h7-36H2,1-6H3;2*1H/q+2;;/p-2",698.8420000000006,0.000135,3.869666231504994
16-4-16,10.1016/j.crci.2019.04.002,10.1021/la9910576,CCCCCCCCCCCCCCCC[N+](C)(C)CCCC[N+](C)(C)CCCCCCCCCCCCCCCC.[Br-].[Br-],23.0,conductometry,"InChI=1S/C40H86N2.2BrH/c1-7-9-11-13-15-17-19-21-23-25-27-29-31-33-37-41(3,4)39-35-36-40-42(5,6)38-34-32-30-28-26-24-22-20-18-16-14-12-10-8-2;;/h7-40H2,1-6H3;2*1H/q+2;;/p-2",754.9500000000003,4.22e-05,4.374687549038326
18-4-18,10.1016/j.crci.2019.04.002,10.1021/la9910576,CCCCCCCCCCCCCCCCCC[N+](C)(C)CCCC[N+](C)(C)CCCCCCCCCCCCCCCCCC.[Br-].[Br-],23.0,conductometry,"InChI=1S/C44H94N2.2BrH/c1-7-9-11-13-15-17-19-21-23-25-27-29-31-33-35-37-41-45(3,4)43-39-40-44-46(5,6)42-38-36-34-32-30-28-26-24-22-20-18-16-14-12-10-8-2;;/h7-44H2,1-6H3;2*1H/q+2;;/p-2",811.0579999999999,4.19e-05,4.377785977033705
8-6-8,10.1016/j.crci.2019.04.002,10.1515/tsd-1985-220105,CCCCCCCC[N+](C)(C)CCCCCC[N+](C)(C)CCCCCCCC.[Br-].[Br-],20.0,conductometry,"InChI=1S/C26H58N2.2BrH/c1-7-9-11-13-15-19-23-27(3,4)25-21-17-18-22-26-28(5,6)24-20-16-14-12-10-8-2;;/h7-26H2,1-6H3;2*1H/q+2;;/p-2",558.5720000000003,0.025,1.6020599913279623
10-6-10,10.1016/j.crci.2019.04.002,10.1515/tsd-1985-220105,CCCCCCCCCC[N+](C)(C)CCCCCC[N+](C)(C)CCCCCCCCCC.[Br-].[Br-],20.0,conductometry,"InChI=1S/C30H66N2.2BrH/c1-7-9-11-13-15-17-19-23-27-31(3,4)29-25-21-22-26-30-32(5,6)28-24-20-18-16-14-12-10-8-2;;/h7-30H2,1-6H3;2*1H/q+2;;/p-2",614.6800000000004,0.008199999999999999,2.0861861476162833
12-6-12,10.1016/j.crci.2019.04.002,10.1515/tsd-1985-220105,CCCCCCCCCCCC[N+](C)(C)CCCCCC[N+](C)(C)CCCCCCCCCCCC.[Br-].[Br-],20.0,conductometry,"InChI=1S/C34H74N2.2BrH/c1-7-9-11-13-15-17-19-21-23-27-31-35(3,4)33-29-25-26-30-34-36(5,6)32-28-24-22-20-18-16-14-12-10-8-2;;/h7-34H2,1-6H3;2*1H/q+2;;/p-2",670.7880000000006,0.0012,2.9208187539523753
14-6-14,10.1016/j.crci.2019.04.002,10.1515/tsd-1985-220105,CCCCCCCCCCCCCC[N+](C)(C)CCCCCC[N+](C)(C)CCCCCCCCCCCCCC.[Br-].[Br-],20.0,conductometry,"InChI=1S/C38H82N2.2BrH/c1-7-9-11-13-15-17-19-21-23-25-27-31-35-39(3,4)37-33-29-30-34-38-40(5,6)36-32-28-26-24-22-20-18-16-14-12-10-8-2;;/h7-38H2,1-6H3;2*1H/q+2;;/p-2",726.8960000000004,0.00015,3.8239087409443187
16-6-16,10.1016/j.crci.2019.04.002,10.1515/tsd-1985-220105,CCCCCCCCCCCCCCCC[N+](C)(C)CCCCCC[N+](C)(C)CCCCCCCCCCCCCCCC.[Br-].[Br-],20.0,conductometry,"InChI=1S/C42H90N2.2BrH/c1-7-9-11-13-15-17-19-21-23-25-27-29-31-35-39-43(3,4)41-37-33-34-38-42-44(5,6)40-36-32-30-28-26-24-22-20-18-16-14-12-10-8-2;;/h7-42H2,1-6H3;2*1H/q+2;;/p-2",783.0040000000001,4.8e-05,4.318758762624412
18-6-18,10.1016/j.crci.2019.04.002,10.1515/tsd-1985-220105,CCCCCCCCCCCCCCCCCC[N+](C)(C)CCCCCC[N+](C)(C)CCCCCCCCCCCCCCCCCC.[Br-].[Br-],20.0,conductometry,"InChI=1S/C46H98N2.2BrH/c1-7-9-11-13-15-17-19-21-23-25-27-29-31-33-35-39-43-47(3,4)45-41-37-38-42-46-48(5,6)44-40-36-34-32-30-28-26-24-22-20-18-16-14-12-10-8-2;;/h7-46H2,1-6H3;2*1H/q+2;;/p-2",839.1119999999997,,
8-8-8,10.1016/j.crci.2019.04.002,10.1006/jcis.2001.7921,CCCCCCCC[N+](C)(C)CCCCCCCC[N+](C)(C)CCCCCCCC.[Br-].[Br-],25.0,conductometry,"InChI=1S/C28H62N2.2BrH/c1-7-9-11-13-17-21-25-29(3,4)27-23-19-15-16-20-24-28-30(5,6)26-22-18-14-12-10-8-2;;/h7-28H2,1-6H3;2*1H/q+2;;/p-2",586.6260000000003,0.05,1.3010299956639813
10-8-10,10.1016/j.crci.2019.04.002,10.1006/jcis.2001.7921,CCCCCCCCCC[N+](C)(C)CCCCCCCC[N+](C)(C)CCCCCCCCCC.[Br-].[Br-],25.0,conductometry,"InChI=1S/C32H70N2.2BrH/c1-7-9-11-13-15-17-21-25-29-33(3,4)31-27-23-19-20-24-28-32-34(5,6)30-26-22-18-16-14-12-10-8-2;;/h7-32H2,1-6H3;2*1H/q+2;;/p-2",642.7340000000005,0.0058,2.2365720064370627
12-8-12,10.1016/j.crci.2019.04.002,10.1006/jcis.2001.7921,CCCCCCCCCCCC[N+](C)(C)CCCCCCCC[N+](C)(C)CCCCCCCCCCCC.[Br-].[Br-],25.0,conductometry,"InChI=1S/C36H78N2.2BrH/c1-7-9-11-13-15-17-19-21-25-29-33-37(3,4)35-31-27-23-24-28-32-36-38(5,6)34-30-26-22-20-18-16-14-12-10-8-2;;/h7-36H2,1-6H3;2*1H/q+2;;/p-2",698.8420000000006,0.0008,3.0969100130080562
14-8-14,10.1016/j.crci.2019.04.002,10.1006/jcis.2001.7921,CCCCCCCCCCCCCC[N+](C)(C)CCCCCCCC[N+](C)(C)CCCCCCCCCCCCCC.[Br-].[Br-],25.0,conductometry,"InChI=1S/C40H86N2.2BrH/c1-7-9-11-13-15-17-19-21-23-25-29-33-37-41(3,4)39-35-31-27-28-32-36-40-42(5,6)38-34-30-26-24-22-20-18-16-14-12-10-8-2;;/h7-40H2,1-6H3;2*1H/q+2;;/p-2",754.9500000000003,1.7999999999999997e-05,4.744727494896694
16-8-16,10.1016/j.crci.2019.04.002,10.1006/jcis.2001.7921,CCCCCCCCCCCCCCCC[N+](C)(C)CCCCCCCC[N+](C)(C)CCCCCCCCCCCCCCCC.[Br-].[Br-],25.0,conductometry,"InChI=1S/C44H94N2.2BrH/c1-7-9-11-13-15-17-19-21-23-25-27-29-33-37-41-45(3,4)43-39-35-31-32-36-40-44-46(5,6)42-38-34-30-28-26-24-22-20-18-16-14-12-10-8-2;;/h7-44H2,1-6H3;2*1H/q+2;;/p-2",811.058,3.8e-05,4.42021640338319
18-8-18,10.1016/j.crci.2019.04.002,10.1006/jcis.2001.7921,CCCCCCCCCCCCCCCCCC[N+](C)(C)CCCCCCCC[N+](C)(C)CCCCCCCCCCCCCCCCCC.[Br-].[Br-],25.0,conductometry,"InChI=1S/C48H102N2.2BrH/c1-7-9-11-13-15-17-19-21-23-25-27-29-31-33-37-41-45-49(3,4)47-43-39-35-36-40-44-48-50(5,6)46-42-38-34-32-30-28-26-24-22-20-18-16-14-12-10-8-2;;/h7-48H2,1-6H3;2*1H/q+2;;/p-2",867.1659999999996,1.15e-05,4.939302159646388

File: data/sources/brycki2019/source_data/brycki2019_table_1.csv
identifier,cmc (mM),cmc (mM) err,α,β,DGomic (kJ/mol),source_doi,reference_doi,SMILES,Temp_Celsius,method
4-O-4,158.5,3.5,0.69,0.31,11.8,10.1016/j.crci.2019.04.002,,CCCC[N+](C)(C)CCOCC[N+](C)(C)CCCC.[Br-].[Br-],25.0,conductometry
6-O-6,81.1,2.0,0.66,0.34,12.2,10.1016/j.crci.2019.04.002,,CCCCCC[N+](C)(C)CCOCC[N+](C)(C)CCCCCC.[Br-].[Br-],25.0,conductometry
8-O-8,21.1,0.9,0.66,0.34,17.8,10.1016/j.crci.2019.04.002,,CCCCCCCC[N+](C)(C)CCOCC[N+](C)(C)CCCCCCCC.[Br-].[Br-],25.0,conductometry
10-O-10,6.59,0.16,0.49,0.51,26.9,10.1016/j.crci.2019.04.002,,CCCCCCCCCC[N+](C)(C)CCOCC[N+](C)(C)CCCCCCCCCC.[Br-].[Br-],25.0,conductometry
12-O-12,1.047,0.006,0.29,0.71,42.9,10.1016/j.crci.2019.04.002,,CCCCCCCCCCCC[N+](C)(C)CCOCC[N+](C)(C)CCCCCCCCCCCC.[Br-].[Br-],25.0,conductometry
14-O-14,0.201,0.002,0.42,0.58,47.3,10.1016/j.crci.2019.04.002,,CCCCCCCCCCCCCC[N+](C)(C)CCOCC[N+](C)(C)CCCCCCCCCCCCCC.[Br-].[Br-],25.0,conductometry
16-O-16,0.032,0.002,0.56,0.44,49.9,10.1016/j.crci.2019.04.002,,CCCCCCCCCCCCCCCC[N+](C)(C)CCOCC[N+](C)(C)CCCCCCCCCCCCCCCC.[Br-].[Br-],25.0,conductometry
18-O-18,0.033,0.001,0.42,0.58,56.9,10.1016/j.crci.2019.04.002,,CCCCCCCCCCCCCCCCCC[N+](C)(C)CCOCC[N+](C)(C)CCCCCCCCCCCCCCCCCC.[Br-].[Br-],25.0,conductometry

File: data/sources/brycki2019/source_data/brycki2019_table_2.csv
n,identifier,cmc (mM),source_doi,reference_doi,SMILES,Temp_Celsius
8,8-2-8,55.0,10.1016/j.crci.2019.04.002,10.26850/1678-4618eqj.v32.2.2007.p47-54,CCCCCCCC[N+](C)(C)CC[N+](C)(C)CCCCCCCC.[Br-].[Br-],25
10,10-2-10,5.2,10.1016/j.crci.2019.04.002,10.26850/1678-4618eqj.v32.2.2007.p47-54,CCCCCCCCCC[N+](C)(C)CC[N+](C)(C)CCCCCCCCCC.[Br-].[Br-],25
12,12-2-12,1.06,10.1016/j.crci.2019.04.002,10.26850/1678-4618eqj.v32.2.2007.p47-54,CCCCCCCCCCCC[N+](C)(C)CC[N+](C)(C)CCCCCCCCCCCC.[Br-].[Br-],25
14,14-2-14,,10.1016/j.crci.2019.04.002,10.26850/1678-4618eqj.v32.2.2007.p47-54,CCCCCCCCCCCCCC[N+](C)(C)CC[N+](C)(C)CCCCCCCCCCCCCC.[Br-].[Br-],25
16,16-2-16,0.04,10.1016/j.crci.2019.04.002,10.26850/1678-4618eqj.v32.2.2007.p47-54,CCCCCCCCCCCCCCCC[N+](C)(C)CC[N+](C)(C)CCCCCCCCCCCCCCCC.[Br-].[Br-],25
18,18-2-18,,10.1016/j.crci.2019.04.002,10.26850/1678-4618eqj.v32.2.2007.p47-54,CCCCCCCCCCCCCCCCCC[N+](C)(C)CC[N+](C)(C)CCCCCCCCCCCCCCCCCC.[Br-].[Br-],25
8,8-3-8,,10.1016/j.crci.2019.04.002,10.1007/BF02517994,CCCCCCCC[N+](C)(C)CCC[N+](C)(C)CCCCCCCC.[Cl-].[Cl-],20
10,10-3-10,,10.1016/j.crci.2019.04.002,10.1007/BF02517994,CCCCCCCCCC[N+](C)(C)CCC[N+](C)(C)CCCCCCCCCC.[Cl-].[Cl-],20
12,12-3-12,0.98,10.1016/j.crci.2019.04.002,10.1007/BF02517994,CCCCCCCCCCCC[N+](C)(C)CCC[N+](C)(C)CCCCCCCCCCCC.[Cl-].[Cl-],20
14,14-3-14,0.11,10.1016/j.crci.2019.04.002,10.1007/BF02517994,CCCCCCCCCCCCCC[N+](C)(C)CCC[N+](C)(C)CCCCCCCCCCCCCC.[Cl-].[Cl-],20
16,16-3-16,0.015,10.1016/j.crci.2019.04.002,10.1007/BF02517994,CCCCCCCCCCCCCCCC[N+](C)(C)CCC[N+](C)(C)CCCCCCCCCCCCCCCC.[Cl-].[Cl-],20
18,18-3-18,,10.1016/j.crci.2019.04.002,10.1007/BF02517994,CCCCCCCCCCCCCCCCCC[N+](C)(C)CCC[N+](C)(C)CCCCCCCCCCCCCCCCCC.[Cl-].[Cl-],20
8,8-4-8,56.0,10.1016/j.crci.2019.04.002,10.1021/la9910576,CCCCCCCC[N+](C)(C)CCCC[N+](C)(C)CCCCCCCC.[Br-].[Br-],23
10,10-4-10,8.78,10.1016/j.crci.2019.04.002,10.1021/la9910576,CCCCCCCCCC[N+](C)(C)CCCC[N+](C)(C)CCCCCCCCCC.[Br-].[Br-],23
12,12-4-12,0.93,10.1016/j.crci.2019.04.002,10.1021/la9910576,CCCCCCCCCCCC[N+](C)(C)CCCC[N+](C)(C)CCCCCCCCCCCC.[Br-].[Br-],23
14,14-4-14,0.135,10.1016/j.crci.2019.04.002,10.1021/la9910576,CCCCCCCCCCCCCC[N+](C)(C)CCCC[N+](C)(C)CCCCCCCCCCCCCC.[Br-].[Br-],23
16,16-4-16,0.0422,10.1016/j.crci.2019.04.002,10.1021/la9910576,CCCCCCCCCCCCCCCC[N+](C)(C)CCCC[N+](C)(C)CCCCCCCCCCCCCCCC.[Br-].[Br-],23
18,18-4-18,0.0419,10.1016/j.crci.2019.04.002,10.1021/la9910576,CCCCCCCCCCCCCCCCCC[N+](C)(C)CCCC[N+](C)(C)CCCCCCCCCCCCCCCCCC.[Br-].[Br-],23
8,8-6-8,25.0,10.1016/j.crci.2019.04.002,10.1515/tsd-1985-220105,CCCCCCCC[N+](C)(C)CCCCCC[N+](C)(C)CCCCCCCC.[Br-].[Br-],20
10,10-6-10,8.2,10.1016/j.crci.2019.04.002,10.1515/tsd-1985-220105,CCCCCCCCCC[N+](C)(C)CCCCCC[N+](C)(C)CCCCCCCCCC.[Br-].[Br-],20
12,12-6-12,1.2,10.1016/j.crci.2019.04.002,10.1515/tsd-1985-220105,CCCCCCCCCCCC[N+](C)(C)CCCCCC[N+](C)(C)CCCCCCCCCCCC.[Br-].[Br-],20
14,14-6-14,0.15,10.1016/j.crci.2019.04.002,10.1515/tsd-1985-220105,CCCCCCCCCCCCCC[N+](C)(C)CCCCCC[N+](C)(C)CCCCCCCCCCCCCC.[Br-].[Br-],20
16,16-6-16,0.048,10.1016/j.crci.2019.04.002,10.1515/tsd-1985-220105,CCCCCCCCCCCCCCCC[N+](C)(C)CCCCCC[N+](C)(C)CCCCCCCCCCCCCCCC.[Br-].[Br-],20
18,18-6-18,,10.1016/j.crci.2019.04.002,10.1515/tsd-1985-220105,CCCCCCCCCCCCCCCCCC[N+](C)(C)CCCCCC[N+](C)(C)CCCCCCCCCCCCCCCCCC.[Br-].[Br-],20
8,8-8-8,50.0,10.1016/j.crci.2019.04.002,10.1006/jcis.2001.7921,CCCCCCCC[N+](C)(C)CCCCCCCC[N+](C)(C)CCCCCCCC.[Br-].[Br-],25
10,10-8-10,5.8,10.1016/j.crci.2019.04.002,10.1006/jcis.2001.7921,CCCCCCCCCC[N+](C)(C)CCCCCCCC[N+](C)(C)CCCCCCCCCC.[Br-].[Br-],25
12,12-8-12,0.8,10.1016/j.crci.2019.04.002,10.1006/jcis.2001.7921,CCCCCCCCCCCC[N+](C)(C)CCCCCCCC[N+](C)(C)CCCCCCCCCCCC.[Br-].[Br-],25
14,14-8-14,0.018,10.1016/j.crci.2019.04.002,10.1006/jcis.2001.7921,CCCCCCCCCCCCCC[N+](C)(C)CCCCCCCC[N+](C)(C)CCCCCCCCCCCCCC.[Br-].[Br-],25
16,16-8-16,0.038,10.1016/j.crci.2019.04.002,10.1006/jcis.2001.7921,CCCCCCCCCCCCCCCC[N+](C)(C)CCCCCCCC[N+](C)(C)CCCCCCCCCCCCCCCC.[Br-].[Br-],25
18,18-8-18,0.0115,10.1016/j.crci.2019.04.002,10.1006/jcis.2001.7921,CCCCCCCCCCCCCCCCCC[N+](C)(C)CCCCCCCC[N+](C)(C)CCCCCCCCCCCCCCCCCC.[Br-].[Br-],25

File: data/sources/burczyk2001/processed_data/burczyk2001.csv
identifier,pC20,CMC,Pi_CMC,CMC/C20,Temp_Celsius,source_doi,reference_doi,SMILES,Molecular_Weight,InChI,Gamma_max,Area_min,pCMC
C10-MGA,3.6,0.00129,36.1,5.2,20.0,10.1006/jcis.2001.7704,,CCCCCCCCCCN(C)C(=O)[C@H](O)[C@@H](O)[C@H](O)[C@H](O)CO,349.4680000000001,"InChI=1S/C17H35NO6/c1-3-4-5-6-7-8-9-10-11-18(2)17(24)16(23)15(22)14(21)13(20)12-19/h13-16,19-23H,3-12H2,1-2H3/t13-,14-,15+,16-/m1/s1",3.96e-06,0.42,2.889410289700751
C12-MGA,4.78,0.000146,37.6,8.8,20.0,10.1006/jcis.2001.7704,,CCCCCCCCCCCCN(C)C(=O)[C@H](O)[C@@H](O)[C@H](O)[C@H](O)CO,377.52200000000005,"InChI=1S/C19H39NO6/c1-3-4-5-6-7-8-9-10-11-12-13-20(2)19(26)18(25)17(24)16(23)15(22)14-21/h15-18,21-25H,3-14H2,1-2H3/t15-,16-,17+,18-/m1/s1",3.99e-06,0.42,3.835647144215563
C14-MGA,5.55,2.36e-05,37.8,8.5,20.0,10.1006/jcis.2001.7704,,CCCCCCCCCCCCCCN(C)C(=O)[C@H](O)[C@@H](O)[C@H](O)[C@H](O)CO,405.576,"InChI=1S/C21H43NO6/c1-3-4-5-6-7-8-9-10-11-12-13-14-15-22(2)21(28)20(27)19(26)18(25)17(24)16-23/h17-20,23-27H,3-16H2,1-2H3/t17-,18-,19+,20-/m1/s1",3.97e-06,0.42,4.627087997029894
C16-MGA,6.11,7.74e-06,38.5,10.1,20.0,10.1006/jcis.2001.7704,,CCCCCCCCCCCCCCCCN(C)C(=O)[C@H](O)[C@@H](O)[C@H](O)[C@H](O)CO,433.63000000000005,"InChI=1S/C23H47NO6/c1-3-4-5-6-7-8-9-10-11-12-13-14-15-16-17-24(2)23(30)22(29)21(28)20(27)19(26)18-25/h19-22,25-29H,3-18H2,1-2H3/t19-,20-,21+,22-/m1/s1",3.6499999999999998e-06,0.45,5.111259039317107
C18-MGA,6.46,2.85e-06,39.7,8.1,20.0,10.1006/jcis.2001.7704,,CCCCCCCCCCCCCCCCCCN(C)C(=O)[C@H](O)[C@@H](O)[C@H](O)[C@H](O)CO,461.684,"InChI=1S/C25H51NO6/c1-3-4-5-6-7-8-9-10-11-12-13-14-15-16-17-18-19-26(2)25(32)24(31)23(30)22(29)21(28)20-27/h21-24,27-31H,3-20H2,1-2H3/t21-,22-,23+,24-/m1/s1",3.97e-06,0.42,5.54515513999149
C10-MLA,3.29,0.00231,33.9,4.6,20.0,10.1006/jcis.2001.7704,,CCCCCCCCCCN(C)C(=O)[C@H](O)[C@@H](O)[C@H](O[C@@H]1O[C@H](CO)[C@H](O)[C@H](O)[C@H]1O)[C@H](O)CO,511.6090000000004,"InChI=1S/C23H45NO11/c1-3-4-5-6-7-8-9-10-11-24(2)22(33)19(31)18(30)21(14(27)12-25)35-23-20(32)17(29)16(28)15(13-26)34-23/h14-21,23,25-32H,3-13H2,1-2H3/t14-,15-,16+,17+,18-,19-,20-,21-,23+/m1/s1",4.139999999999999e-06,0.39999999999999997,2.6363880201078556
C12-MLA,4.45,0.000249,36.8,7.1,20.0,10.1006/jcis.2001.7704,,CCCCCCCCCCCCN(C)C(=O)[C@H](O)[C@@H](O)[C@H](O[C@@H]1O[C@H](CO)[C@H](O)[C@H](O)[C@H]1O)[C@H](O)CO,539.6630000000006,"InChI=1S/C25H49NO11/c1-3-4-5-6-7-8-9-10-11-12-13-26(2)24(35)21(33)20(32)23(16(29)14-27)37-25-22(34)19(31)18(30)17(15-28)36-25/h16-23,25,27-34H,3-15H2,1-2H3/t16-,17-,18+,19+,20-,21-,22-,23-,25+/m1/s1",3.98e-06,0.42,3.6038006529042637
C14-MLA,5.4,3.64e-05,37.1,9.2,20.0,10.1006/jcis.2001.7704,,CCCCCCCCCCCCCCN(C)C(=O)[C@H](O)[C@@H](O)[C@H](O[C@@H]1O[C@H](CO)[C@H](O)[C@H](O)[C@H]1O)[C@H](O)CO,567.7170000000008,"InChI=1S/C27H53NO11/c1-3-4-5-6-7-8-9-10-11-12-13-14-15-28(2)26(37)23(35)22(34)25(18(31)16-29)39-27-24(36)21(33)20(32)19(17-30)38-27/h18-25,27,29-36H,3-17H2,1-2H3/t18-,19-,20+,21+,22-,23-,24-,25-,27+/m1/s1",3.7599999999999996e-06,0.43999999999999995,4.438898616350944
C16-MLA,6.01,9.3e-06,37.2,9.5,20.0,10.1006/jcis.2001.7704,,CCCCCCCCCCCCCCCCN(C)C(=O)[C@H](O)[C@@H](O)[C@H](O[C@@H]1O[C@H](CO)[C@H](O)[C@H](O)[C@H]1O)[C@H](O)CO,595.7710000000008,"InChI=1S/C29H57NO11/c1-3-4-5-6-7-8-9-10-11-12-13-14-15-16-17-30(2)28(39)25(37)24(36)27(20(33)18-31)41-29-26(38)23(35)22(34)21(19-32)40-29/h20-27,29,31-38H,3-19H2,1-2H3/t20-,21-,22+,23+,24-,25-,26-,27-,29+/m1/s1",3.7599999999999996e-06,0.43999999999999995,5.031517051446065
C18-MLA,6.34,3.3e-06,38.2,7.2,20.0,10.1006/jcis.2001.7704,,CCCCCCCCCCCCCCCCCCN(C)C(=O)[C@H](O)[C@@H](O)[C@H](O[C@@H]1O[C@H](CO)[C@H](O)[C@H](O)[C@H]1O)[C@H](O)CO,623.8250000000008,"InChI=1S/C31H61NO11/c1-3-4-5-6-7-8-9-10-11-12-13-14-15-16-17-18-19-32(2)30(41)27(39)26(38)29(22(35)20-33)43-31-28(40)25(37)24(36)23(21-34)42-31/h22-29,31,33-40H,3-21H2,1-2H3/t22-,23-,24+,25+,26-,27-,28-,29-,31+/m1/s1",3.96e-06,0.42,5.481486060122113
OL-MGA,5.37,3.22e-05,38.0,7.5,20.0,10.1006/jcis.2001.7704,,CCCCCCCC/C=C\CCCCCCCCN(C)C(=O)[C@H](O)[C@@H](O)[C@H](O)[C@H](O)CO,459.66800000000006,"InChI=1S/C25H49NO6/c1-3-4-5-6-7-8-9-10-11-12-13-14-15-16-17-18-19-26(2)25(32)24(31)23(30)22(29)21(28)20-27/h10-11,21-24,27-31H,3-9,12-20H2,1-2H3/b11-10-/t21-,22-,23+,24-/m1/s1",3.89e-06,0.43000000000000005,4.492144128304169
OL-MLA,5.09,5.38e-05,37.0,6.7,20.0,10.1006/jcis.2001.7704,,CCCCCCCC/C=C\CCCCCCCCN(C)C(=O)[C@H](O)[C@@H](O)[C@H](O[C@@H]1O[C@H](CO)[C@H](O)[C@H](O)[C@H]1O)[C@H](O)CO,621.8090000000008,"InChI=1S/C31H59NO11/c1-3-4-5-6-7-8-9-10-11-12-13-14-15-16-17-18-19-32(2)30(41)27(39)26(38)29(22(35)20-33)43-31-28(40)25(37)24(36)23(21-34)42-31/h10-11,22-29,31,33-40H,3-9,12-21H2,1-2H3/b11-10-/t22-,23-,24+,25+,26-,27-,28-,29-,31+/m1/s1",3.84e-06,0.43000000000000005,4.269217724333611

File: data/sources/burczyk2001/source_data/burczyk2001_table_3.csv
Surfactant,10^6 Γmax (mol/m2),10^20 Amin (m^2),pC20,CMC (mol dm^-3),∏cmc (mN/m),CMC/C20,-ΔG0cmc kJ/mol,-ΔG0cmc/CH2,-ΔG0ads kJ/mol,-ΔG0ads/CH2,Temp_Celsius,source_doi,reference_doi,method
C10-MGA,3.96,42,3.6,0.00129,36.1,5.2,16.2,,20.2,,20.0,10.1006/jcis.2001.7704,,tensiometry
C12-MGA,3.99,42,4.78,0.000146,37.6,8.8,21.5,,26.8,,20.0,10.1006/jcis.2001.7704,,tensiometry
C14-MGA,3.97,42,5.55,2.36e-05,37.8,8.5,26.0,-1.8,31.2,-1.9,20.0,10.1006/jcis.2001.7704,,tensiometry
C16-MGA,3.65,45,6.11,7.74e-06,38.5,10.1,28.7,,34.3,,20.0,10.1006/jcis.2001.7704,,tensiometry
C18-MGA,3.97,42,6.46,2.85e-06,39.7,8.1,31.1,,36.2,,20.0,10.1006/jcis.2001.7704,,tensiometry
C10-MLA,4.14,40,3.29,0.00231,33.9,4.6,14.8,,18.5,,20.0,10.1006/jcis.2001.7704,,tensiometry
C12-MLA,3.98,42,4.45,0.000249,36.8,7.1,20.2,,25.0,,20.0,10.1006/jcis.2001.7704,,tensiometry
C14-MLA,3.76,44,5.4,3.64e-05,37.1,9.2,24.9,-2.0,30.3,-2.2,20.0,10.1006/jcis.2001.7704,,tensiometry
C16-MLA,3.76,44,6.01,9.3e-06,37.2,9.5,28.2,,33.7,,20.0,10.1006/jcis.2001.7704,,tensiometry
C18-MLA,3.96,42,6.34,3.3e-06,38.2,7.2,30.8,,35.6,,20.0,10.1006/jcis.2001.7704,,tensiometry
OL-MGA,3.89,43,5.37,3.22e-05,38.0,7.5,23.9,,30.1,,20.0,10.1006/jcis.2001.7704,,tensiometry
OL-MLA,3.84,43,5.09,5.38e-05,37.0,6.7,24.0,,28.6,,20.0,10.1006/jcis.2001.7704,,tensiometry

File: data/sources/cai2012/processed_data/cai2012.csv
identifier,CMC,Area_min,AW_ST_CMC,γCMC with salt (mN/m),pC20,Temp_Celsius,source_doi,reference_doi,SMILES,pCMC,C20,Molecular_Weight,InChI
C10-4-10PB,0.00336,1.6,39.1,38.2,3.22,25.0,10.1016/j.jcis.2011.12.025,,CCCCCCCCCC[N+]1(CCCC[N+]2(CCCCCCCCCC)CCCC2)CCCC1.[Br-].[Br-],2.473660722610156,0.0006025595860743575,638.7020000000006,"InChI=1S/C32H66N2.2BrH/c1-3-5-7-9-11-13-15-17-25-33(27-19-20-28-33)31-23-24-32-34(29-21-22-30-34)26-18-16-14-12-10-8-6-4-2;;/h3-32H2,1-2H3;2*1H/q+2;;/p-2"
C12-4-12PB,0.000617,1.72,38.1,37.5,4.08,25.0,10.1016/j.jcis.2011.12.025,,CCCCCCCCCCCC[N+]1(CCCC[N+]2(CCCCCCCCCCCC)CCCC2)CCCC1.[Br-].[Br-],3.2097148359667584,8.317637711026709e-05,694.8100000000005,"InChI=1S/C36H74N2.2BrH/c1-3-5-7-9-11-13-15-17-19-21-29-37(31-23-24-32-37)35-27-28-36-38(33-25-26-34-38)30-22-20-18-16-14-12-10-8-6-4-2;;/h3-36H2,1-2H3;2*1H/q+2;;/p-2"
C14-4-14PB,8.7e-05,1.82,38.0,37.0,4.97,25.0,10.1016/j.jcis.2011.12.025,,CCCCCCCCCCCCCC[N+]1(CCCC[N+]2(CCCCCCCCCCCCCC)CCCC2)CCCC1.[Br-].[Br-],4.060480747381382,1.071519305237607e-05,750.9180000000002,"InChI=1S/C40H82N2.2BrH/c1-3-5-7-9-11-13-15-17-19-21-23-25-33-41(35-27-28-36-41)39-31-32-40-42(37-29-30-38-42)34-26-24-22-20-18-16-14-12-10-8-6-4-2;;/h3-40H2,1-2H3;2*1H/q+2;;/p-2"
C16-4-16PB,1.5e-05,1.88,37.6,36.5,5.64,25.0,10.1016/j.jcis.2011.12.025,,CCCCCCCCCCCCCCCC[N+]1(CCCC[N+]2(CCCCCCCCCCCCCCCC)CCCC2)CCCC1.[Br-].[Br-],4.823908740944319,2.2908676527677747e-06,807.026,"InChI=1S/C44H90N2.2BrH/c1-3-5-7-9-11-13-15-17-19-21-23-25-27-29-37-45(39-31-32-40-45)43-35-36-44-46(41-33-34-42-46)38-30-28-26-24-22-20-18-16-14-12-10-8-6-4-2;;/h3-44H2,1-2H3;2*1H/q+2;;/p-2"

File: data/sources/cai2012/source_data/cai2012_table_2.csv
Surfactant,CMC no salt (mol/L),CMC with salt (mol/l),Amin No salt (nm2),Amin With salt (nm2),γCMC no salt (mN/m),γCMC with salt (mN/m),pC20 no salt,pC20 with salt,Temp_Celsius,source_doi,reference_doi,SMILES,method
C10-4-10PB,0.00336,0.00264,1.6,1.13,39.1,38.2,3.22,4.26,25.0,10.1016/j.jcis.2011.12.025,,CCCCCCCCCC[N+]1(CCCC[N+]2(CCCCCCCCCC)CCCC2)CCCC1.[Br-].[Br-],tensiometry
C12-4-12PB,0.000617,0.000294,1.72,1.21,38.1,37.5,4.08,5.31,25.0,10.1016/j.jcis.2011.12.025,,CCCCCCCCCCCC[N+]1(CCCC[N+]2(CCCCCCCCCCCC)CCCC2)CCCC1.[Br-].[Br-],tensiometry
C14-4-14PB,8.7e-05,4.39e-05,1.82,1.31,38.0,37.0,4.97,6.38,25.0,10.1016/j.jcis.2011.12.025,,CCCCCCCCCCCCCC[N+]1(CCCC[N+]2(CCCCCCCCCCCCCC)CCCC2)CCCC1.[Br-].[Br-],tensiometry
C16-4-16PB,1.5e-05,5.81e-06,1.88,1.38,37.6,36.5,5.64,7.57,25.0,10.1016/j.jcis.2011.12.025,,CCCCCCCCCCCCCCCC[N+]1(CCCC[N+]2(CCCCCCCCCCCCCCCC)CCCC2)CCCC1.[Br-].[Br-],tensiometry

File: data/sources/cai2012/source_data/cai2012_table_3.csv
Surfactant,T (°C),cmc (mmol/l),α,β,ΔG0m (kJ/mol),ΔH0m (kJ/mol),TΔS0m (kJ/mol),SMILES,source_doi,reference_doi
C10-4-10PB,15,5.72,0.25,0.75,27.57,0.59,26.98,CCCCCCCCCC[N+]1(CCCC[N+]2(CCCCCCCCCC)CCCC2)CCCC1.[Br-].[Br-],10.1016/j.jcis.2011.12.025,
C10-4-10PB,20,5.74,0.26,0.74,27.65,0.68,26.97,CCCCCCCCCC[N+]1(CCCC[N+]2(CCCCCCCCCC)CCCC2)CCCC1.[Br-].[Br-],10.1016/j.jcis.2011.12.025,
C10-4-10PB,25,5.76,0.29,0.71,27.45,0.77,26.68,CCCCCCCCCC[N+]1(CCCC[N+]2(CCCCCCCCCC)CCCC2)CCCC1.[Br-].[Br-],10.1016/j.jcis.2011.12.025,
C10-4-10PB,30,5.78,0.32,0.68,27.2,0.86,26.34,CCCCCCCCCC[N+]1(CCCC[N+]2(CCCCCCCCCC)CCCC2)CCCC1.[Br-].[Br-],10.1016/j.jcis.2011.12.025,
C10-4-10PB,35,5.81,0.33,0.67,27.54,0.97,26.57,CCCCCCCCCC[N+]1(CCCC[N+]2(CCCCCCCCCC)CCCC2)CCCC1.[Br-].[Br-],10.1016/j.jcis.2011.12.025,
C12-4-12PB,15,0.8,0.25,0.75,33.38,5.52,27.86,CCCCCCCCCCCC[N+]1(CCCC[N+]2(CCCCCCCCCCCC)CCCC2)CCCC1.[Br-].[Br-],10.1016/j.jcis.2011.12.025,
C12-4-12PB,20,0.82,0.26,0.74,33.52,5.65,27.87,CCCCCCCCCCCC[N+]1(CCCC[N+]2(CCCCCCCCCCCC)CCCC2)CCCC1.[Br-].[Br-],10.1016/j.jcis.2011.12.025,
C12-4-12PB,25,0.83,0.27,0.73,33.75,5.79,27.96,CCCCCCCCCCCC[N+]1(CCCC[N+]2(CCCCCCCCCCCC)CCCC2)CCCC1.[Br-].[Br-],10.1016/j.jcis.2011.12.025,
C12-4-12PB,30,0.87,0.31,0.69,33.05,5.8,27.25,CCCCCCCCCCCC[N+]1(CCCC[N+]2(CCCCCCCCCCCC)CCCC2)CCCC1.[Br-].[Br-],10.1016/j.jcis.2011.12.025,
C12-4-12PB,35,0.9,0.34,0.66,32.73,5.85,26.88,CCCCCCCCCCCC[N+]1(CCCC[N+]2(CCCCCCCCCCCC)CCCC2)CCCC1.[Br-].[Br-],10.1016/j.jcis.2011.12.025,
C14-4-14PB,15,0.11,0.35,0.65,36.99,8.07,28.92,CCCCCCCCCCCCCC[N+]1(CCCC[N+]2(CCCCCCCCCCCCCC)CCCC2)CCCC1.[Br-].[Br-],10.1016/j.jcis.2011.12.025,
C14-4-14PB,20,0.12,0.38,0.62,36.21,8.35,27.86,CCCCCCCCCCCCCC[N+]1(CCCC[N+]2(CCCCCCCCCCCCCC)CCCC2)CCCC1.[Br-].[Br-],10.1016/j.jcis.2011.12.025,
C14-4-14PB,25,0.13,0.43,0.57,35.7,8.69,27.01,CCCCCCCCCCCCCC[N+]1(CCCC[N+]2(CCCCCCCCCCCCCC)CCCC2)CCCC1.[Br-].[Br-],10.1016/j.jcis.2011.12.025,
C14-4-14PB,30,0.14,0.44,0.56,36.65,8.93,27.72,CCCCCCCCCCCCCC[N+]1(CCCC[N+]2(CCCCCCCCCCCCCC)CCCC2)CCCC1.[Br-].[Br-],10.1016/j.jcis.2011.12.025,
C14-4-14PB,35,0.15,0.49,0.51,35.15,9.23,25.92,CCCCCCCCCCCCCC[N+]1(CCCC[N+]2(CCCCCCCCCCCCCC)CCCC2)CCCC1.[Br-].[Br-],10.1016/j.jcis.2011.12.025,
C16-4-16PB,15,0.021,0.41,0.59,38.6,22.35,16.25,CCCCCCCCCCCCCCCC[N+]1(CCCC[N+]2(CCCCCCCCCCCCCCCC)CCCC2)CCCC1.[Br-].[Br-],10.1016/j.jcis.2011.12.025,
C16-4-16PB,20,0.025,0.41,0.59,38.85,23.16,15.69,CCCCCCCCCCCCCCCC[N+]1(CCCC[N+]2(CCCCCCCCCCCCCCCC)CCCC2)CCCC1.[Br-].[Br-],10.1016/j.jcis.2011.12.025,
C16-4-16PB,25,0.029,0.41,0.59,39.08,23.94,15.14,CCCCCCCCCCCCCCCC[N+]1(CCCC[N+]2(CCCCCCCCCCCCCCCC)CCCC2)CCCC1.[Br-].[Br-],10.1016/j.jcis.2011.12.025,
C16-4-16PB,30,0.033,0.4,0.6,39.57,24.86,14.71,CCCCCCCCCCCCCCCC[N+]1(CCCC[N+]2(CCCCCCCCCCCCCCCC)CCCC2)CCCC1.[Br-].[Br-],10.1016/j.jcis.2011.12.025,
C16-4-16PB,35,0.039,0.41,0.59,39.73,25.65,14.08,CCCCCCCCCCCCCCCC[N+]1(CCCC[N+]2(CCCCCCCCCCCCCCCC)CCCC2)CCCC1.[Br-].[Br-],10.1016/j.jcis.2011.12.025,

File: data/sources/cai2013/processed_data/cai2013.csv
identifier,AW_ST_CMC,Area_min,source_doi,reference_doi,Temp_Celsius,SMILES,method,CMC,pCMC,Molecular_Weight,InChI
C12–C3–C12PB,35.4,1.47,10.1039/c3sm50916h,,25,CCCCCCCCCCCC[N+]1(CCC[N+]2(CCCCCCCCCCCC)CCCC2)CCCC1.[Br-].[Br-],tensiometry,0.00041,3.3872161432802645,680.7830000000006,"InChI=1S/C35H72N2.2BrH/c1-3-5-7-9-11-13-15-17-19-21-28-36(30-23-24-31-36)34-27-35-37(32-25-26-33-37)29-22-20-18-16-14-12-10-8-6-4-2;;/h3-35H2,1-2H3;2*1H/q+2;;/p-2"
C12–C4–C12PB,38.1,1.7,10.1039/c3sm50916h,,25,CCCCCCCCCCCC[N+]1(CCCC[N+]2(CCCCCCCCCCCC)CCCC2)CCCC1.[Br-].[Br-],tensiometry,0.00062,3.207608310501746,694.8100000000005,"InChI=1S/C36H74N2.2BrH/c1-3-5-7-9-11-13-15-17-19-21-29-37(31-23-24-32-37)35-27-28-36-38(33-25-26-34-38)30-22-20-18-16-14-12-10-8-6-4-2;;/h3-36H2,1-2H3;2*1H/q+2;;/p-2"
C12–C6–C12PB,40.8,1.78,10.1039/c3sm50916h,,25,CCCCCCCCCCCC[N+]1(CCCCCC[N+]2(CCCCCCCCCCCC)CCCC2)CCCC1.[Br-].[Br-],tensiometry,0.00049,3.309803919971486,722.8640000000004,"InChI=1S/C38H78N2.2BrH/c1-3-5-7-9-11-13-15-17-19-23-31-39(35-27-28-36-39)33-25-21-22-26-34-40(37-29-30-38-40)32-24-20-18-16-14-12-10-8-6-4-2;;/h3-38H2,1-2H3;2*1H/q+2;;/p-2"
C12–C8–C12PB,39.2,1.86,10.1039/c3sm50916h,,25,CCCCCCCCCCCC[N+]1(CCCCCCCC[N+]2(CCCCCCCCCCCC)CCCC2)CCCC1.[Br-].[Br-],tensiometry,0.00035,3.4559319556497243,750.9180000000002,"InChI=1S/C40H82N2.2BrH/c1-3-5-7-9-11-13-15-17-21-25-33-41(37-29-30-38-41)35-27-23-19-20-24-28-36-42(39-31-32-40-42)34-26-22-18-16-14-12-10-8-6-4-2;;/h3-40H2,1-2H3;2*1H/q+2;;/p-2"
C12–C10–C12PB,38.3,1.96,10.1039/c3sm50916h,,25,CCCCCCCCCCCC[N+]1(CCCCCCCCCC[N+]2(CCCCCCCCCCCC)CCCC2)CCCC1.[Br-].[Br-],tensiometry,0.0003,3.5228787452803374,778.9720000000001,"InChI=1S/C42H86N2.2BrH/c1-3-5-7-9-11-13-15-19-23-27-35-43(39-31-32-40-43)37-29-25-21-17-18-22-26-30-38-44(41-33-34-42-44)36-28-24-20-16-14-12-10-8-6-4-2;;/h3-42H2,1-2H3;2*1H/q+2;;/p-2"
C12–C12–C12PB,38.2,2.64,10.1039/c3sm50916h,,25,CCCCCCCCCCCC[N+]1(CCCCCCCCCCCC[N+]2(CCCCCCCCCCCC)CCCC2)CCCC1.[Br-].[Br-],tensiometry,0.00019,3.721246399047171,807.026,"InChI=1S/C44H90N2.2BrH/c1-3-5-7-9-11-13-17-21-25-29-37-45(41-33-34-42-45)39-31-27-23-19-15-16-20-24-28-32-40-46(43-35-36-44-46)38-30-26-22-18-14-12-10-8-6-4-2;;/h3-44H2,1-2H3;2*1H/q+2;;/p-2"
C12–C14–C12PB,38.9,3.36,10.1039/c3sm50916h,,25,CCCCCCCCCCCC[N+]1(CCCCCCCCCCCCCC[N+]2(CCCCCCCCCCCC)CCCC2)CCCC1.[Br-].[Br-],tensiometry,6.6e-05,4.180456064458132,835.0799999999998,"InChI=1S/C46H94N2.2BrH/c1-3-5-7-9-11-13-19-23-27-31-39-47(43-35-36-44-47)41-33-29-25-21-17-15-16-18-22-26-30-34-42-48(45-37-38-46-48)40-32-28-24-20-14-12-10-8-6-4-2;;/h3-46H2,1-2H3;2*1H/q+2;;/p-2"
C12–C14–C12PB,,,10.1039/c3sm50916h,,25,CCCCCCCCCCCC[N+]1(CCCCCCCCCCCCCC[N+]2(CCCCCCCCCCCC)CCCC2)CCCC1.[Br-].[Br-],tensiometry,,,835.0799999999998,"InChI=1S/C46H94N2.2BrH/c1-3-5-7-9-11-13-19-23-27-31-39-47(43-35-36-44-47)41-33-29-25-21-17-15-16-18-22-26-30-34-42-48(45-37-38-46-48)40-32-28-24-20-14-12-10-8-6-4-2;;/h3-46H2,1-2H3;2*1H/q+2;;/p-2"
C12–C16–C12PB,41.0,3.78,10.1039/c3sm50916h,,25,CCCCCCCCCCCC[N+]1(CCCCCCCCCCCCCCCC[N+]2(CCCCCCCCCCCC)CCCC2)CCCC1.[Br-].[Br-],tensiometry,3.2e-05,4.494850021680094,863.1339999999997,"InChI=1S/C48H98N2.2BrH/c1-3-5-7-9-11-13-21-25-29-33-41-49(45-37-38-46-49)43-35-31-27-23-19-17-15-16-18-20-24-28-32-36-44-50(47-39-40-48-50)42-34-30-26-22-14-12-10-8-6-4-2;;/h3-48H2,1-2H3;2*1H/q+2;;/p-2"
C12–C16–C12PB,,,10.1039/c3sm50916h,,25,CCCCCCCCCCCC[N+]1(CCCCCCCCCCCCCCCC[N+]2(CCCCCCCCCCCC)CCCC2)CCCC1.[Br-].[Br-],tensiometry,,,863.1339999999997,"InChI=1S/C48H98N2.2BrH/c1-3-5-7-9-11-13-21-25-29-33-41-49(45-37-38-46-49)43-35-31-27-23-19-17-15-16-18-20-24-28-32-36-44-50(47-39-40-48-50)42-34-30-26-22-14-12-10-8-6-4-2;;/h3-48H2,1-2H3;2*1H/q+2;;/p-2"
C12–C3–C12PB,,,10.1039/c3sm50916h,,25,CCCCCCCCCCCC[N+]1(CCC[N+]2(CCCCCCCCCCCC)CCCC2)CCCC1.[Br-].[Br-],conductometry,0.00066,3.1804560644581312,680.7830000000006,"InChI=1S/C35H72N2.2BrH/c1-3-5-7-9-11-13-15-17-19-21-28-36(30-23-24-31-36)34-27-35-37(32-25-26-33-37)29-22-20-18-16-14-12-10-8-6-4-2;;/h3-35H2,1-2H3;2*1H/q+2;;/p-2"
C12–C4–C12PB,,,10.1039/c3sm50916h,,25,CCCCCCCCCCCC[N+]1(CCCC[N+]2(CCCCCCCCCCCC)CCCC2)CCCC1.[Br-].[Br-],conductometry,0.00083,3.0809219076239263,694.8100000000005,"InChI=1S/C36H74N2.2BrH/c1-3-5-7-9-11-13-15-17-19-21-29-37(31-23-24-32-37)35-27-28-36-38(33-25-26-34-38)30-22-20-18-16-14-12-10-8-6-4-2;;/h3-36H2,1-2H3;2*1H/q+2;;/p-2"
C12–C6–C12PB,,,10.1039/c3sm50916h,,25,CCCCCCCCCCCC[N+]1(CCCCCC[N+]2(CCCCCCCCCCCC)CCCC2)CCCC1.[Br-].[Br-],conductometry,0.00078,3.1079053973095196,722.8640000000004,"InChI=1S/C38H78N2.2BrH/c1-3-5-7-9-11-13-15-17-19-23-31-39(35-27-28-36-39)33-25-21-22-26-34-40(37-29-30-38-40)32-24-20-18-16-14-12-10-8-6-4-2;;/h3-38H2,1-2H3;2*1H/q+2;;/p-2"
C12–C8–C12PB,,,10.1039/c3sm50916h,,25,CCCCCCCCCCCC[N+]1(CCCCCCCC[N+]2(CCCCCCCCCCCC)CCCC2)CCCC1.[Br-].[Br-],conductometry,0.00062,3.207608310501746,750.9180000000002,"InChI=1S/C40H82N2.2BrH/c1-3-5-7-9-11-13-15-17-21-25-33-41(37-29-30-38-41)35-27-23-19-20-24-28-36-42(39-31-32-40-42)34-26-22-18-16-14-12-10-8-6-4-2;;/h3-40H2,1-2H3;2*1H/q+2;;/p-2"
C12–C10–C12PB,,,10.1039/c3sm50916h,,25,CCCCCCCCCCCC[N+]1(CCCCCCCCCC[N+]2(CCCCCCCCCCCC)CCCC2)CCCC1.[Br-].[Br-],conductometry,0.0005,3.3010299956639813,778.9720000000001,"InChI=1S/C42H86N2.2BrH/c1-3-5-7-9-11-13-15-19-23-27-35-43(39-31-32-40-43)37-29-25-21-17-18-22-26-30-38-44(41-33-34-42-44)36-28-24-20-16-14-12-10-8-6-4-2;;/h3-42H2,1-2H3;2*1H/q+2;;/p-2"
C12–C12–C12PB,,,10.1039/c3sm50916h,,25,CCCCCCCCCCCC[N+]1(CCCCCCCCCCCC[N+]2(CCCCCCCCCCCC)CCCC2)CCCC1.[Br-].[Br-],conductometry,0.00039,3.408935392973501,807.026,"InChI=1S/C44H90N2.2BrH/c1-3-5-7-9-11-13-17-21-25-29-37-45(41-33-34-42-45)39-31-27-23-19-15-16-20-24-28-32-40-46(43-35-36-44-46)38-30-26-22-18-14-12-10-8-6-4-2;;/h3-44H2,1-2H3;2*1H/q+2;;/p-2"
C12–C14–C12PB,,,10.1039/c3sm50916h,,25,CCCCCCCCCCCC[N+]1(CCCCCCCCCCCCCC[N+]2(CCCCCCCCCCCC)CCCC2)CCCC1.[Br-].[Br-],conductometry,0.0002,3.6989700043360187,835.0799999999998,"InChI=1S/C46H94N2.2BrH/c1-3-5-7-9-11-13-19-23-27-31-39-47(43-35-36-44-47)41-33-29-25-21-17-15-16-18-22-26-30-34-42-48(45-37-38-46-48)40-32-28-24-20-14-12-10-8-6-4-2;;/h3-46H2,1-2H3;2*1H/q+2;;/p-2"
C12–C14–C12PB,,,10.1039/c3sm50916h,,25,CCCCCCCCCCCC[N+]1(CCCCCCCCCCCCCC[N+]2(CCCCCCCCCCCC)CCCC2)CCCC1.[Br-].[Br-],conductometry,,,835.0799999999998,"InChI=1S/C46H94N2.2BrH/c1-3-5-7-9-11-13-19-23-27-31-39-47(43-35-36-44-47)41-33-29-25-21-17-15-16-18-22-26-30-34-42-48(45-37-38-46-48)40-32-28-24-20-14-12-10-8-6-4-2;;/h3-46H2,1-2H3;2*1H/q+2;;/p-2"
C12–C16–C12PB,,,10.1039/c3sm50916h,,25,CCCCCCCCCCCC[N+]1(CCCCCCCCCCCCCCCC[N+]2(CCCCCCCCCCCC)CCCC2)CCCC1.[Br-].[Br-],conductometry,0.00011999999999999999,3.9208187539523753,863.1339999999997,"InChI=1S/C48H98N2.2BrH/c1-3-5-7-9-11-13-21-25-29-33-41-49(45-37-38-46-49)43-35-31-27-23-19-17-15-16-18-20-24-28-32-36-44-50(47-39-40-48-50)42-34-30-26-22-14-12-10-8-6-4-2;;/h3-48H2,1-2H3;2*1H/q+2;;/p-2"
C12–C16–C12PB,,,10.1039/c3sm50916h,,25,CCCCCCCCCCCC[N+]1(CCCCCCCCCCCCCCCC[N+]2(CCCCCCCCCCCC)CCCC2)CCCC1.[Br-].[Br-],conductometry,,,863.1339999999997,"InChI=1S/C48H98N2.2BrH/c1-3-5-7-9-11-13-21-25-29-33-41-49(45-37-38-46-49)43-35-31-27-23-19-17-15-16-18-20-24-28-32-36-44-50(47-39-40-48-50)42-34-30-26-22-14-12-10-8-6-4-2;;/h3-48H2,1-2H3;2*1H/q+2;;/p-2"
C12–C3–C12PB,,,10.1039/c3sm50916h,,25,CCCCCCCCCCCC[N+]1(CCC[N+]2(CCCCCCCCCCCC)CCCC2)CCCC1.[Br-].[Br-],fluorimetry,0.0005600000000000001,3.2518119729937993,680.7830000000006,"InChI=1S/C35H72N2.2BrH/c1-3-5-7-9-11-13-15-17-19-21-28-36(30-23-24-31-36)34-27-35-37(32-25-26-33-37)29-22-20-18-16-14-12-10-8-6-4-2;;/h3-35H2,1-2H3;2*1H/q+2;;/p-2"
C12–C4–C12PB,,,10.1039/c3sm50916h,,25,CCCCCCCCCCCC[N+]1(CCCC[N+]2(CCCCCCCCCCCC)CCCC2)CCCC1.[Br-].[Br-],fluorimetry,0.0010400000000000001,2.9829666607012197,694.8100000000005,"InChI=1S/C36H74N2.2BrH/c1-3-5-7-9-11-13-15-17-19-21-29-37(31-23-24-32-37)35-27-28-36-38(33-25-26-34-38)30-22-20-18-16-14-12-10-8-6-4-2;;/h3-36H2,1-2H3;2*1H/q+2;;/p-2"
C12–C6–C12PB,,,10.1039/c3sm50916h,,25,CCCCCCCCCCCC[N+]1(CCCCCC[N+]2(CCCCCCCCCCCC)CCCC2)CCCC1.[Br-].[Br-],fluorimetry,0.00064,3.193820026016113,722.8640000000004,"InChI=1S/C38H78N2.2BrH/c1-3-5-7-9-11-13-15-17-19-23-31-39(35-27-28-36-39)33-25-21-22-26-34-40(37-29-30-38-40)32-24-20-18-16-14-12-10-8-6-4-2;;/h3-38H2,1-2H3;2*1H/q+2;;/p-2"
C12–C8–C12PB,,,10.1039/c3sm50916h,,25,CCCCCCCCCCCC[N+]1(CCCCCCCC[N+]2(CCCCCCCCCCCC)CCCC2)CCCC1.[Br-].[Br-],fluorimetry,0.00043,3.3665315444204134,750.9180000000002,"InChI=1S/C40H82N2.2BrH/c1-3-5-7-9-11-13-15-17-21-25-33-41(37-29-30-38-41)35-27-23-19-20-24-28-36-42(39-31-32-40-42)34-26-22-18-16-14-12-10-8-6-4-2;;/h3-40H2,1-2H3;2*1H/q+2;;/p-2"
C12–C10–C12PB,,,10.1039/c3sm50916h,,25,CCCCCCCCCCCC[N+]1(CCCCCCCCCC[N+]2(CCCCCCCCCCCC)CCCC2)CCCC1.[Br-].[Br-],fluorimetry,0.00026000000000000003,3.585026652029182,778.9720000000001,"InChI=1S/C42H86N2.2BrH/c1-3-5-7-9-11-13-15-19-23-27-35-43(39-31-32-40-43)37-29-25-21-17-18-22-26-30-38-44(41-33-34-42-44)36-28-24-20-16-14-12-10-8-6-4-2;;/h3-42H2,1-2H3;2*1H/q+2;;/p-2"
C12–C12–C12PB,,,10.1039/c3sm50916h,,25,CCCCCCCCCCCC[N+]1(CCCCCCCCCCCC[N+]2(CCCCCCCCCCCC)CCCC2)CCCC1.[Br-].[Br-],fluorimetry,6.6e-05,4.180456064458132,807.026,"InChI=1S/C44H90N2.2BrH/c1-3-5-7-9-11-13-17-21-25-29-37-45(41-33-34-42-45)39-31-27-23-19-15-16-20-24-28-32-40-46(43-35-36-44-46)38-30-26-22-18-14-12-10-8-6-4-2;;/h3-44H2,1-2H3;2*1H/q+2;;/p-2"
C12–C14–C12PB,,,10.1039/c3sm50916h,,25,CCCCCCCCCCCC[N+]1(CCCCCCCCCCCCCC[N+]2(CCCCCCCCCCCC)CCCC2)CCCC1.[Br-].[Br-],fluorimetry,3.5999999999999994e-05,4.443697499232713,835.0799999999998,"InChI=1S/C46H94N2.2BrH/c1-3-5-7-9-11-13-19-23-27-31-39-47(43-35-36-44-47)41-33-29-25-21-17-15-16-18-22-26-30-34-42-48(45-37-38-46-48)40-32-28-24-20-14-12-10-8-6-4-2;;/h3-46H2,1-2H3;2*1H/q+2;;/p-2"
C12–C14–C12PB,,,10.1039/c3sm50916h,,25,CCCCCCCCCCCC[N+]1(CCCCCCCCCCCCCC[N+]2(CCCCCCCCCCCC)CCCC2)CCCC1.[Br-].[Br-],fluorimetry,,,835.0799999999998,"InChI=1S/C46H94N2.2BrH/c1-3-5-7-9-11-13-19-23-27-31-39-47(43-35-36-44-47)41-33-29-25-21-17-15-16-18-22-26-30-34-42-48(45-37-38-46-48)40-32-28-24-20-14-12-10-8-6-4-2;;/h3-46H2,1-2H3;2*1H/q+2;;/p-2"
C12–C16–C12PB,,,10.1039/c3sm50916h,,25,CCCCCCCCCCCC[N+]1(CCCCCCCCCCCCCCCC[N+]2(CCCCCCCCCCCC)CCCC2)CCCC1.[Br-].[Br-],fluorimetry,1.9e-05,4.721246399047171,863.1339999999997,"InChI=1S/C48H98N2.2BrH/c1-3-5-7-9-11-13-21-25-29-33-41-49(45-37-38-46-49)43-35-31-27-23-19-17-15-16-18-20-24-28-32-36-44-50(47-39-40-48-50)42-34-30-26-22-14-12-10-8-6-4-2;;/h3-48H2,1-2H3;2*1H/q+2;;/p-2"
C12–C16–C12PB,,,10.1039/c3sm50916h,,25,CCCCCCCCCCCC[N+]1(CCCCCCCCCCCCCCCC[N+]2(CCCCCCCCCCCC)CCCC2)CCCC1.[Br-].[Br-],fluorimetry,,,863.1339999999997,"InChI=1S/C48H98N2.2BrH/c1-3-5-7-9-11-13-21-25-29-33-41-49(45-37-38-46-49)43-35-31-27-23-19-17-15-16-18-20-24-28-32-36-44-50(47-39-40-48-50)42-34-30-26-22-14-12-10-8-6-4-2;;/h3-48H2,1-2H3;2*1H/q+2;;/p-2"
C12–C3–C12PB,,,10.1039/c3sm50916h,,15,CCCCCCCCCCCC[N+]1(CCC[N+]2(CCCCCCCCCCCC)CCCC2)CCCC1.[Br-].[Br-],,0.0006,3.2218487496163566,680.7830000000006,"InChI=1S/C35H72N2.2BrH/c1-3-5-7-9-11-13-15-17-19-21-28-36(30-23-24-31-36)34-27-35-37(32-25-26-33-37)29-22-20-18-16-14-12-10-8-6-4-2;;/h3-35H2,1-2H3;2*1H/q+2;;/p-2"
C12–C3–C12PB,,,10.1039/c3sm50916h,,20,CCCCCCCCCCCC[N+]1(CCC[N+]2(CCCCCCCCCCCC)CCCC2)CCCC1.[Br-].[Br-],,0.00063,3.2006594505464183,680.7830000000006,"InChI=1S/C35H72N2.2BrH/c1-3-5-7-9-11-13-15-17-19-21-28-36(30-23-24-31-36)34-27-35-37(32-25-26-33-37)29-22-20-18-16-14-12-10-8-6-4-2;;/h3-35H2,1-2H3;2*1H/q+2;;/p-2"
C12–C3–C12PB,,,10.1039/c3sm50916h,,25,CCCCCCCCCCCC[N+]1(CCC[N+]2(CCCCCCCCCCCC)CCCC2)CCCC1.[Br-].[Br-],,0.00066,3.1804560644581312,680.7830000000006,"InChI=1S/C35H72N2.2BrH/c1-3-5-7-9-11-13-15-17-19-21-28-36(30-23-24-31-36)34-27-35-37(32-25-26-33-37)29-22-20-18-16-14-12-10-8-6-4-2;;/h3-35H2,1-2H3;2*1H/q+2;;/p-2"
C12–C3–C12PB,,,10.1039/c3sm50916h,,30,CCCCCCCCCCCC[N+]1(CCC[N+]2(CCCCCCCCCCCC)CCCC2)CCCC1.[Br-].[Br-],,0.0007,3.154901959985743,680.7830000000006,"InChI=1S/C35H72N2.2BrH/c1-3-5-7-9-11-13-15-17-19-21-28-36(30-23-24-31-36)34-27-35-37(32-25-26-33-37)29-22-20-18-16-14-12-10-8-6-4-2;;/h3-35H2,1-2H3;2*1H/q+2;;/p-2"
C12–C3–C12PB,,,10.1039/c3sm50916h,,35,CCCCCCCCCCCC[N+]1(CCC[N+]2(CCCCCCCCCCCC)CCCC2)CCCC1.[Br-].[Br-],,0.00078,3.1079053973095196,680.7830000000006,"InChI=1S/C35H72N2.2BrH/c1-3-5-7-9-11-13-15-17-19-21-28-36(30-23-24-31-36)34-27-35-37(32-25-26-33-37)29-22-20-18-16-14-12-10-8-6-4-2;;/h3-35H2,1-2H3;2*1H/q+2;;/p-2"
C12–C4–C12PB,,,10.1039/c3sm50916h,,15,CCCCCCCCCCCC[N+]1(CCCC[N+]2(CCCCCCCCCCCC)CCCC2)CCCC1.[Br-].[Br-],,0.0008,3.0969100130080562,694.8100000000005,"InChI=1S/C36H74N2.2BrH/c1-3-5-7-9-11-13-15-17-19-21-29-37(31-23-24-32-37)35-27-28-36-38(33-25-26-34-38)30-22-20-18-16-14-12-10-8-6-4-2;;/h3-36H2,1-2H3;2*1H/q+2;;/p-2"
C12–C4–C12PB,,,10.1039/c3sm50916h,,20,CCCCCCCCCCCC[N+]1(CCCC[N+]2(CCCCCCCCCCCC)CCCC2)CCCC1.[Br-].[Br-],,0.00082,3.0861861476162833,694.8100000000005,"InChI=1S/C36H74N2.2BrH/c1-3-5-7-9-11-13-15-17-19-21-29-37(31-23-24-32-37)35-27-28-36-38(33-25-26-34-38)30-22-20-18-16-14-12-10-8-6-4-2;;/h3-36H2,1-2H3;2*1H/q+2;;/p-2"
C12–C4–C12PB,,,10.1039/c3sm50916h,,25,CCCCCCCCCCCC[N+]1(CCCC[N+]2(CCCCCCCCCCCC)CCCC2)CCCC1.[Br-].[Br-],,0.00083,3.0809219076239263,694.8100000000005,"InChI=1S/C36H74N2.2BrH/c1-3-5-7-9-11-13-15-17-19-21-29-37(31-23-24-32-37)35-27-28-36-38(33-25-26-34-38)30-22-20-18-16-14-12-10-8-6-4-2;;/h3-36H2,1-2H3;2*1H/q+2;;/p-2"
C12–C4–C12PB,,,10.1039/c3sm50916h,,30,CCCCCCCCCCCC[N+]1(CCCC[N+]2(CCCCCCCCCCCC)CCCC2)CCCC1.[Br-].[Br-],,0.00087,3.0604807473813813,694.8100000000005,"InChI=1S/C36H74N2.2BrH/c1-3-5-7-9-11-13-15-17-19-21-29-37(31-23-24-32-37)35-27-28-36-38(33-25-26-34-38)30-22-20-18-16-14-12-10-8-6-4-2;;/h3-36H2,1-2H3;2*1H/q+2;;/p-2"
C12–C4–C12PB,,,10.1039/c3sm50916h,,35,CCCCCCCCCCCC[N+]1(CCCC[N+]2(CCCCCCCCCCCC)CCCC2)CCCC1.[Br-].[Br-],,0.0009,3.0457574905606752,694.8100000000005,"InChI=1S/C36H74N2.2BrH/c1-3-5-7-9-11-13-15-17-19-21-29-37(31-23-24-32-37)35-27-28-36-38(33-25-26-34-38)30-22-20-18-16-14-12-10-8-6-4-2;;/h3-36H2,1-2H3;2*1H/q+2;;/p-2"
C12–C6–C12PB,,,10.1039/c3sm50916h,,15,CCCCCCCCCCCC[N+]1(CCCCCC[N+]2(CCCCCCCCCCCC)CCCC2)CCCC1.[Br-].[Br-],,0.0007199999999999999,3.1426675035687315,722.8640000000004,"InChI=1S/C38H78N2.2BrH/c1-3-5-7-9-11-13-15-17-19-23-31-39(35-27-28-36-39)33-25-21-22-26-34-40(37-29-30-38-40)32-24-20-18-16-14-12-10-8-6-4-2;;/h3-38H2,1-2H3;2*1H/q+2;;/p-2"
C12–C6–C12PB,,,10.1039/c3sm50916h,,20,CCCCCCCCCCCC[N+]1(CCCCCC[N+]2(CCCCCCCCCCCC)CCCC2)CCCC1.[Br-].[Br-],,0.00075,3.1249387366083,722.8640000000004,"InChI=1S/C38H78N2.2BrH/c1-3-5-7-9-11-13-15-17-19-23-31-39(35-27-28-36-39)33-25-21-22-26-34-40(37-29-30-38-40)32-24-20-18-16-14-12-10-8-6-4-2;;/h3-38H2,1-2H3;2*1H/q+2;;/p-2"
C12–C6–C12PB,,,10.1039/c3sm50916h,,25,CCCCCCCCCCCC[N+]1(CCCCCC[N+]2(CCCCCCCCCCCC)CCCC2)CCCC1.[Br-].[Br-],,0.00078,3.1079053973095196,722.8640000000004,"InChI=1S/C38H78N2.2BrH/c1-3-5-7-9-11-13-15-17-19-23-31-39(35-27-28-36-39)33-25-21-22-26-34-40(37-29-30-38-40)32-24-20-18-16-14-12-10-8-6-4-2;;/h3-38H2,1-2H3;2*1H/q+2;;/p-2"
C12–C6–C12PB,,,10.1039/c3sm50916h,,30,CCCCCCCCCCCC[N+]1(CCCCCC[N+]2(CCCCCCCCCCCC)CCCC2)CCCC1.[Br-].[Br-],,0.0008100000000000001,3.09151498112135,722.8640000000004,"InChI=1S/C38H78N2.2BrH/c1-3-5-7-9-11-13-15-17-19-23-31-39(35-27-28-36-39)33-25-21-22-26-34-40(37-29-30-38-40)32-24-20-18-16-14-12-10-8-6-4-2;;/h3-38H2,1-2H3;2*1H/q+2;;/p-2"
C12–C6–C12PB,,,10.1039/c3sm50916h,,35,CCCCCCCCCCCC[N+]1(CCCCCC[N+]2(CCCCCCCCCCCC)CCCC2)CCCC1.[Br-].[Br-],,0.0008399999999999999,3.0757207139381184,722.8640000000004,"InChI=1S/C38H78N2.2BrH/c1-3-5-7-9-11-13-15-17-19-23-31-39(35-27-28-36-39)33-25-21-22-26-34-40(37-29-30-38-40)32-24-20-18-16-14-12-10-8-6-4-2;;/h3-38H2,1-2H3;2*1H/q+2;;/p-2"
C12–C8–C12PB,,,10.1039/c3sm50916h,,15,CCCCCCCCCCCC[N+]1(CCCCCCCC[N+]2(CCCCCCCCCCCC)CCCC2)CCCC1.[Br-].[Br-],,0.0005600000000000001,3.2518119729937993,750.9180000000002,"InChI=1S/C40H82N2.2BrH/c1-3-5-7-9-11-13-15-17-21-25-33-41(37-29-30-38-41)35-27-23-19-20-24-28-36-42(39-31-32-40-42)34-26-22-18-16-14-12-10-8-6-4-2;;/h3-40H2,1-2H3;2*1H/q+2;;/p-2"
C12–C8–C12PB,,,10.1039/c3sm50916h,,20,CCCCCCCCCCCC[N+]1(CCCCCCCC[N+]2(CCCCCCCCCCCC)CCCC2)CCCC1.[Br-].[Br-],,0.0005899999999999999,3.2291479883578558,750.9180000000002,"InChI=1S/C40H82N2.2BrH/c1-3-5-7-9-11-13-15-17-21-25-33-41(37-29-30-38-41)35-27-23-19-20-24-28-36-42(39-31-32-40-42)34-26-22-18-16-14-12-10-8-6-4-2;;/h3-40H2,1-2H3;2*1H/q+2;;/p-2"
C12–C8–C12PB,,,10.1039/c3sm50916h,,25,CCCCCCCCCCCC[N+]1(CCCCCCCC[N+]2(CCCCCCCCCCCC)CCCC2)CCCC1.[Br-].[Br-],,0.00062,3.207608310501746,750.9180000000002,"InChI=1S/C40H82N2.2BrH/c1-3-5-7-9-11-13-15-17-21-25-33-41(37-29-30-38-41)35-27-23-19-20-24-28-36-42(39-31-32-40-42)34-26-22-18-16-14-12-10-8-6-4-2;;/h3-40H2,1-2H3;2*1H/q+2;;/p-2"
C12–C8–C12PB,,,10.1039/c3sm50916h,,30,CCCCCCCCCCCC[N+]1(CCCCCCCC[N+]2(CCCCCCCCCCCC)CCCC2)CCCC1.[Br-].[Br-],,0.00063,3.2006594505464183,750.9180000000002,"InChI=1S/C40H82N2.2BrH/c1-3-5-7-9-11-13-15-17-21-25-33-41(37-29-30-38-41)35-27-23-19-20-24-28-36-42(39-31-32-40-42)34-26-22-18-16-14-12-10-8-6-4-2;;/h3-40H2,1-2H3;2*1H/q+2;;/p-2"
C12–C8–C12PB,,,10.1039/c3sm50916h,,35,CCCCCCCCCCCC[N+]1(CCCCCCCC[N+]2(CCCCCCCCCCCC)CCCC2)CCCC1.[Br-].[Br-],,0.00066,3.1804560644581312,750.9180000000002,"InChI=1S/C40H82N2.2BrH/c1-3-5-7-9-11-13-15-17-21-25-33-41(37-29-30-38-41)35-27-23-19-20-24-28-36-42(39-31-32-40-42)34-26-22-18-16-14-12-10-8-6-4-2;;/h3-40H2,1-2H3;2*1H/q+2;;/p-2"
C12–C10–C12PB,,,10.1039/c3sm50916h,,15,CCCCCCCCCCCC[N+]1(CCCCCCCCCC[N+]2(CCCCCCCCCCCC)CCCC2)CCCC1.[Br-].[Br-],,0.00041999999999999996,3.3767507096020997,778.9720000000001,"InChI=1S/C42H86N2.2BrH/c1-3-5-7-9-11-13-15-19-23-27-35-43(39-31-32-40-43)37-29-25-21-17-18-22-26-30-38-44(41-33-34-42-44)36-28-24-20-16-14-12-10-8-6-4-2;;/h3-42H2,1-2H3;2*1H/q+2;;/p-2"
C12–C10–C12PB,,,10.1039/c3sm50916h,,20,CCCCCCCCCCCC[N+]1(CCCCCCCCCC[N+]2(CCCCCCCCCCCC)CCCC2)CCCC1.[Br-].[Br-],,0.00047,3.3279021420642825,778.9720000000001,"InChI=1S/C42H86N2.2BrH/c1-3-5-7-9-11-13-15-19-23-27-35-43(39-31-32-40-43)37-29-25-21-17-18-22-26-30-38-44(41-33-34-42-44)36-28-24-20-16-14-12-10-8-6-4-2;;/h3-42H2,1-2H3;2*1H/q+2;;/p-2"
C12–C10–C12PB,,,10.1039/c3sm50916h,,25,CCCCCCCCCCCC[N+]1(CCCCCCCCCC[N+]2(CCCCCCCCCCCC)CCCC2)CCCC1.[Br-].[Br-],,0.0005,3.3010299956639813,778.9720000000001,"InChI=1S/C42H86N2.2BrH/c1-3-5-7-9-11-13-15-19-23-27-35-43(39-31-32-40-43)37-29-25-21-17-18-22-26-30-38-44(41-33-34-42-44)36-28-24-20-16-14-12-10-8-6-4-2;;/h3-42H2,1-2H3;2*1H/q+2;;/p-2"
C12–C10–C12PB,,,10.1039/c3sm50916h,,30,CCCCCCCCCCCC[N+]1(CCCCCCCCCC[N+]2(CCCCCCCCCCCC)CCCC2)CCCC1.[Br-].[Br-],,0.00051,3.2924298239020637,778.9720000000001,"InChI=1S/C42H86N2.2BrH/c1-3-5-7-9-11-13-15-19-23-27-35-43(39-31-32-40-43)37-29-25-21-17-18-22-26-30-38-44(41-33-34-42-44)36-28-24-20-16-14-12-10-8-6-4-2;;/h3-42H2,1-2H3;2*1H/q+2;;/p-2"
C12–C10–C12PB,,,10.1039/c3sm50916h,,35,CCCCCCCCCCCC[N+]1(CCCCCCCCCC[N+]2(CCCCCCCCCCCC)CCCC2)CCCC1.[Br-].[Br-],,0.00053,3.275724130399211,778.9720000000001,"InChI=1S/C42H86N2.2BrH/c1-3-5-7-9-11-13-15-19-23-27-35-43(39-31-32-40-43)37-29-25-21-17-18-22-26-30-38-44(41-33-34-42-44)36-28-24-20-16-14-12-10-8-6-4-2;;/h3-42H2,1-2H3;2*1H/q+2;;/p-2"
C12–C12–C12PB,,,10.1039/c3sm50916h,,15,CCCCCCCCCCCC[N+]1(CCCCCCCCCCCC[N+]2(CCCCCCCCCCCC)CCCC2)CCCC1.[Br-].[Br-],,0.00032,3.494850021680094,807.026,"InChI=1S/C44H90N2.2BrH/c1-3-5-7-9-11-13-17-21-25-29-37-45(41-33-34-42-45)39-31-27-23-19-15-16-20-24-28-32-40-46(43-35-36-44-46)38-30-26-22-18-14-12-10-8-6-4-2;;/h3-44H2,1-2H3;2*1H/q+2;;/p-2"
C12–C12–C12PB,,,10.1039/c3sm50916h,,20,CCCCCCCCCCCC[N+]1(CCCCCCCCCCCC[N+]2(CCCCCCCCCCCC)CCCC2)CCCC1.[Br-].[Br-],,0.00035999999999999997,3.4436974992327127,807.026,"InChI=1S/C44H90N2.2BrH/c1-3-5-7-9-11-13-17-21-25-29-37-45(41-33-34-42-45)39-31-27-23-19-15-16-20-24-28-32-40-46(43-35-36-44-46)38-30-26-22-18-14-12-10-8-6-4-2;;/h3-44H2,1-2H3;2*1H/q+2;;/p-2"
C12–C12–C12PB,,,10.1039/c3sm50916h,,25,CCCCCCCCCCCC[N+]1(CCCCCCCCCCCC[N+]2(CCCCCCCCCCCC)CCCC2)CCCC1.[Br-].[Br-],,0.00039,3.408935392973501,807.026,"InChI=1S/C44H90N2.2BrH/c1-3-5-7-9-11-13-17-21-25-29-37-45(41-33-34-42-45)39-31-27-23-19-15-16-20-24-28-32-40-46(43-35-36-44-46)38-30-26-22-18-14-12-10-8-6-4-2;;/h3-44H2,1-2H3;2*1H/q+2;;/p-2"
C12–C12–C12PB,,,10.1039/c3sm50916h,,30,CCCCCCCCCCCC[N+]1(CCCCCCCCCCCC[N+]2(CCCCCCCCCCCC)CCCC2)CCCC1.[Br-].[Br-],,0.00041,3.3872161432802645,807.026,"InChI=1S/C44H90N2.2BrH/c1-3-5-7-9-11-13-17-21-25-29-37-45(41-33-34-42-45)39-31-27-23-19-15-16-20-24-28-32-40-46(43-35-36-44-46)38-30-26-22-18-14-12-10-8-6-4-2;;/h3-44H2,1-2H3;2*1H/q+2;;/p-2"
C12–C12–C12PB,,,10.1039/c3sm50916h,,35,CCCCCCCCCCCC[N+]1(CCCCCCCCCCCC[N+]2(CCCCCCCCCCCC)CCCC2)CCCC1.[Br-].[Br-],,0.00043,3.3665315444204134,807.026,"InChI=1S/C44H90N2.2BrH/c1-3-5-7-9-11-13-17-21-25-29-37-45(41-33-34-42-45)39-31-27-23-19-15-16-20-24-28-32-40-46(43-35-36-44-46)38-30-26-22-18-14-12-10-8-6-4-2;;/h3-44H2,1-2H3;2*1H/q+2;;/p-2"
