Repository: BigChemistry-RobotLab/SurfPro2

# SurfPro2

SurfPro2 is a curated database of surfactant physicochemical properties and associated molecular structures, assembled from the scientific literature.
This repository contains the source data, curation workflows, and scripts required to reproduce the SurfPro2 SQLite database.
This database contains:

- a set of source files (found in `data/sources/<ref_key>/source_data/`),
- a set of accompanying curation scripts (`data/sources/<ref_key>/process_data.py` in each source directory) which output processed data (`data/sources/<ref_key>/processed_data/<ref_key>.csv`),
- a script which builds processed data files into a SQLite database (`scripts/initialise_database.py`).

File: data/sources/cai2013/source_data/cai2013_table_1.csv
Surfactants,CMC no salt (mM),CMC with salt (mM),γ_CMC no salt (mN/m),γ_CMC with salt (mN/m),A_min no salt (nm2),A_min with salt (nm2),CMC second breakpoint no salt (mM),CMC second breakpoint with salt (mM),γ_CMC second breakpoint no salt (mN/m),γ_CMC second breakpoint with salt (mN/m),source_doi,reference_doi,Temp_Celsius,SMILES,method
C12–C3–C12PB,0.41,0.32,35.4,34.8,1.47,1.02,,,,,10.1039/c3sm50916h,,25,CCCCCCCCCCCC[N+]1(CCC[N+]2(CCCCCCCCCCCC)CCCC2)CCCC1.[Br-].[Br-],tensiometry
C12–C4–C12PB,0.62,0.49,38.1,35.3,1.7,1.21,,,,,10.1039/c3sm50916h,,25,CCCCCCCCCCCC[N+]1(CCCC[N+]2(CCCCCCCCCCCC)CCCC2)CCCC1.[Br-].[Br-],tensiometry
C12–C6–C12PB,0.49,0.46,40.8,40.2,1.78,1.22,,,,,10.1039/c3sm50916h,,25,CCCCCCCCCCCC[N+]1(CCCCCC[N+]2(CCCCCCCCCCCC)CCCC2)CCCC1.[Br-].[Br-],tensiometry
C12–C8–C12PB,0.35,0.33,39.2,38.8,1.86,1.3,,,,,10.1039/c3sm50916h,,25,CCCCCCCCCCCC[N+]1(CCCCCCCC[N+]2(CCCCCCCCCCCC)CCCC2)CCCC1.[Br-].[Br-],tensiometry
C12–C10–C12PB,0.3,0.17,38.3,37.5,1.96,1.38,,,,,10.1039/c3sm50916h,,25,CCCCCCCCCCCC[N+]1(CCCCCCCCCC[N+]2(CCCCCCCCCCCC)CCCC2)CCCC1.[Br-].[Br-],tensiometry
C12–C12–C12PB,0.19,0.066,38.2,37.4,2.64,1.49,,,,,10.1039/c3sm50916h,,25,CCCCCCCCCCCC[N+]1(CCCCCCCCCCCC[N+]2(CCCCCCCCCCCC)CCCC2)CCCC1.[Br-].[Br-],tensiometry
C12–C14–C12PB,0.066,0.045,38.9,38.2,3.36,1.61,,,,,10.1039/c3sm50916h,,25,CCCCCCCCCCCC[N+]1(CCCCCCCCCCCCCC[N+]2(CCCCCCCCCCCC)CCCC2)CCCC1.[Br-].[Br-],tensiometry
C12–C14–C12PB,,,,,,,9.24,7.45,33.5,33.4,10.1039/c3sm50916h,,25,CCCCCCCCCCCC[N+]1(CCCCCCCCCCCCCC[N+]2(CCCCCCCCCCCC)CCCC2)CCCC1.[Br-].[Br-],tensiometry
C12–C16–C12PB,0.032,0.016,41,40.8,3.78,1.7,,,,,10.1039/c3sm50916h,,25,CCCCCCCCCCCC[N+]1(CCCCCCCCCCCCCCCC[N+]2(CCCCCCCCCCCC)CCCC2)CCCC1.[Br-].[Br-],tensiometry
C12–C16–C12PB,,,,,,,3.52,1.45,33,33,10.1039/c3sm50916h,,25,CCCCCCCCCCCC[N+]1(CCCCCCCCCCCCCCCC[N+]2(CCCCCCCCCCCC)CCCC2)CCCC1.[Br-].[Br-],tensiometry
C12–C3–C12PB,0.66,,,,,,,,,,10.1039/c3sm50916h,,25,CCCCCCCCCCCC[N+]1(CCC[N+]2(CCCCCCCCCCCC)CCCC2)CCCC1.[Br-].[Br-],conductometry
C12–C4–C12PB,0.83,,,,,,,,,,10.1039/c3sm50916h,,25,CCCCCCCCCCCC[N+]1(CCCC[N+]2(CCCCCCCCCCCC)CCCC2)CCCC1.[Br-].[Br-],conductometry
C12–C6–C12PB,0.78,,,,,,,,,,10.1039/c3sm50916h,,25,CCCCCCCCCCCC[N+]1(CCCCCC[N+]2(CCCCCCCCCCCC)CCCC2)CCCC1.[Br-].[Br-],conductometry
C12–C8–C12PB,0.62,,,,,,,,,,10.1039/c3sm50916h,,25,CCCCCCCCCCCC[N+]1(CCCCCCCC[N+]2(CCCCCCCCCCCC)CCCC2)CCCC1.[Br-].[Br-],conductometry
C12–C10–C12PB,0.5,,,,,,,,,,10.1039/c3sm50916h,,25,CCCCCCCCCCCC[N+]1(CCCCCCCCCC[N+]2(CCCCCCCCCCCC)CCCC2)CCCC1.[Br-].[Br-],conductometry
C12–C12–C12PB,0.39,,,,,,,,,,10.1039/c3sm50916h,,25,CCCCCCCCCCCC[N+]1(CCCCCCCCCCCC[N+]2(CCCCCCCCCCCC)CCCC2)CCCC1.[Br-].[Br-],conductometry
C12–C14–C12PB,0.2,,,,,,,,,,10.1039/c3sm50916h,,25,CCCCCCCCCCCC[N+]1(CCCCCCCCCCCCCC[N+]2(CCCCCCCCCCCC)CCCC2)CCCC1.[Br-].[Br-],conductometry
C12–C14–C12PB,,,,,,,15.4,,,,10.1039/c3sm50916h,,25,CCCCCCCCCCCC[N+]1(CCCCCCCCCCCCCC[N+]2(CCCCCCCCCCCC)CCCC2)CCCC1.[Br-].[Br-],conductometry
C12–C16–C12PB,0.12,,,,,,,,,,10.1039/c3sm50916h,,25,CCCCCCCCCCCC[N+]1(CCCCCCCCCCCCCCCC[N+]2(CCCCCCCCCCCC)CCCC2)CCCC1.[Br-].[Br-],conductometry
C12–C16–C12PB,,,,,,,4.83,,,,10.1039/c3sm50916h,,25,CCCCCCCCCCCC[N+]1(CCCCCCCCCCCCCCCC[N+]2(CCCCCCCCCCCC)CCCC2)CCCC1.[Br-].[Br-],conductometry
C12–C3–C12PB,0.56,,,,,,,,,,10.1039/c3sm50916h,,25,CCCCCCCCCCCC[N+]1(CCC[N+]2(CCCCCCCCCCCC)CCCC2)CCCC1.[Br-].[Br-],fluorimetry
C12–C4–C12PB,1.04,,,,,,,,,,10.1039/c3sm50916h,,25,CCCCCCCCCCCC[N+]1(CCCC[N+]2(CCCCCCCCCCCC)CCCC2)CCCC1.[Br-].[Br-],fluorimetry
C12–C6–C12PB,0.64,,,,,,,,,,10.1039/c3sm50916h,,25,CCCCCCCCCCCC[N+]1(CCCCCC[N+]2(CCCCCCCCCCCC)CCCC2)CCCC1.[Br-].[Br-],fluorimetry
C12–C8–C12PB,0.43,,,,,,,,,,10.1039/c3sm50916h,,25,CCCCCCCCCCCC[N+]1(CCCCCCCC[N+]2(CCCCCCCCCCCC)CCCC2)CCCC1.[Br-].[Br-],fluorimetry
C12–C10–C12PB,0.26,,,,,,,,,,10.1039/c3sm50916h,,25,CCCCCCCCCCCC[N+]1(CCCCCCCCCC[N+]2(CCCCCCCCCCCC)CCCC2)CCCC1.[Br-].[Br-],fluorimetry
C12–C12–C12PB,0.066,,,,,,,,,,10.1039/c3sm50916h,,25,CCCCCCCCCCCC[N+]1(CCCCCCCCCCCC[N+]2(CCCCCCCCCCCC)CCCC2)CCCC1.[Br-].[Br-],fluorimetry
C12–C14–C12PB,0.036,,,,,,,,,,10.1039/c3sm50916h,,25,CCCCCCCCCCCC[N+]1(CCCCCCCCCCCCCC[N+]2(CCCCCCCCCCCC)CCCC2)CCCC1.[Br-].[Br-],fluorimetry
C12–C14–C12PB,,,,,,,6.91,,,,10.1039/c3sm50916h,,25,CCCCCCCCCCCC[N+]1(CCCCCCCCCCCCCC[N+]2(CCCCCCCCCCCC)CCCC2)CCCC1.[Br-].[Br-],fluorimetry
C12–C16–C12PB,0.019,,,,,,,,,,10.1039/c3sm50916h,,25,CCCCCCCCCCCC[N+]1(CCCCCCCCCCCCCCCC[N+]2(CCCCCCCCCCCC)CCCC2)CCCC1.[Br-].[Br-],fluorimetry
C12–C16–C12PB,,,,,,,3.34,,,,10.1039/c3sm50916h,,25,CCCCCCCCCCCC[N+]1(CCCCCCCCCCCCCCCC[N+]2(CCCCCCCCCCCC)CCCC2)CCCC1.[Br-].[Br-],fluorimetry

File: data/sources/cai2013/source_data/cai2013_table_2.csv
Surfactants,T (oC),cmc mmol L-1,α,β,ΔG0m kJ mol-1,ΔH0m kJ mol-1,TΔS0m kJ mol-1,source_doi,reference_doi,SMILES,method
C12-C3-C12PB,15,0.6,0.17,0.83,36.39,11.92,24.47,10.1039/c3sm50916h,,CCCCCCCCCCCC[N+]1(CCC[N+]2(CCCCCCCCCCCC)CCCC2)CCCC1.[Br-].[Br-],conductometry
C12-C3-C12PB,20,0.63,0.19,0.81,36.34,12.17,24.18,10.1039/c3sm50916h,,CCCCCCCCCCCC[N+]1(CCC[N+]2(CCCCCCCCCCCC)CCCC2)CCCC1.[Br-].[Br-],conductometry
C12-C3-C12PB,25,0.66,0.21,0.79,36.29,12.41,23.88,10.1039/c3sm50916h,,CCCCCCCCCCCC[N+]1(CCC[N+]2(CCCCCCCCCCCC)CCCC2)CCCC1.[Br-].[Br-],conductometry
C12-C3-C12PB,30,0.7,0.22,0.78,36.29,12.69,23.6,10.1039/c3sm50916h,,CCCCCCCCCCCC[N+]1(CCC[N+]2(CCCCCCCCCCCC)CCCC2)CCCC1.[Br-].[Br-],conductometry
C12-C3-C12PB,35,0.78,0.24,0.76,35.88,12.86,23.02,10.1039/c3sm50916h,,CCCCCCCCCCCC[N+]1(CCC[N+]2(CCCCCCCCCCCC)CCCC2)CCCC1.[Br-].[Br-],conductometry
C12-C4-C12PB,15,0.8,0.25,0.75,33.38,5.52,27.86,10.1039/c3sm50916h,,CCCCCCCCCCCC[N+]1(CCCC[N+]2(CCCCCCCCCCCC)CCCC2)CCCC1.[Br-].[Br-],conductometry
C12-C4-C12PB,20,0.82,0.26,0.74,33.52,5.65,27.87,10.1039/c3sm50916h,,CCCCCCCCCCCC[N+]1(CCCC[N+]2(CCCCCCCCCCCC)CCCC2)CCCC1.[Br-].[Br-],conductometry
C12-C4-C12PB,25,0.83,0.27,0.73,33.75,5.79,27.96,10.1039/c3sm50916h,,CCCCCCCCCCCC[N+]1(CCCC[N+]2(CCCCCCCCCCCC)CCCC2)CCCC1.[Br-].[Br-],conductometry
C12-C4-C12PB,30,0.87,0.31,0.69,33.05,5.8,27.25,10.1039/c3sm50916h,,CCCCCCCCCCCC[N+]1(CCCC[N+]2(CCCCCCCCCCCC)CCCC2)CCCC1.[Br-].[Br-],conductometry
C12-C4-C12PB,35,0.9,0.34,0.66,32.73,5.85,26.88,10.1039/c3sm50916h,,CCCCCCCCCCCC[N+]1(CCCC[N+]2(CCCCCCCCCCCC)CCCC2)CCCC1.[Br-].[Br-],conductometry
C12-C6-C12PB,15,0.72,0.3,0.7,32.38,5.8,26.58,10.1039/c3sm50916h,,CCCCCCCCCCCC[N+]1(CCCCCC[N+]2(CCCCCCCCCCCC)CCCC2)CCCC1.[Br-].[Br-],conductometry
C12-C6-C12PB,20,0.75,0.31,0.69,32.36,5.92,26.44,10.1039/c3sm50916h,,CCCCCCCCCCCC[N+]1(CCCCCC[N+]2(CCCCCCCCCCCC)CCCC2)CCCC1.[Br-].[Br-],conductometry
C12-C6-C12PB,25,0.78,0.33,0.67,32.34,6.04,26.3,10.1039/c3sm50916h,,CCCCCCCCCCCC[N+]1(CCCCCC[N+]2(CCCCCCCCCCCC)CCCC2)CCCC1.[Br-].[Br-],conductometry
C12-C6-C12PB,30,0.81,0.35,0.65,32.36,6.16,26.19,10.1039/c3sm50916h,,CCCCCCCCCCCC[N+]1(CCCCCC[N+]2(CCCCCCCCCCCC)CCCC2)CCCC1.[Br-].[Br-],conductometry
C12-C6-C12PB,35,0.84,0.36,0.64,32.36,6.28,26.07,10.1039/c3sm50916h,,CCCCCCCCCCCC[N+]1(CCCCCC[N+]2(CCCCCCCCCCCC)CCCC2)CCCC1.[Br-].[Br-],conductometry
C12-C8-C12PB,15,0.56,0.36,0.64,31.28,6.42,24.86,10.1039/c3sm50916h,,CCCCCCCCCCCC[N+]1(CCCCCCCC[N+]2(CCCCCCCCCCCC)CCCC2)CCCC1.[Br-].[Br-],conductometry
C12-C8-C12PB,20,0.59,0.38,0.62,30.98,6.5,24.48,10.1039/c3sm50916h,,CCCCCCCCCCCC[N+]1(CCCCCCCC[N+]2(CCCCCCCCCCCC)CCCC2)CCCC1.[Br-].[Br-],conductometry
C12-C8-C12PB,25,0.62,0.4,0.6,30.94,6.62,24.31,10.1039/c3sm50916h,,CCCCCCCCCCCC[N+]1(CCCCCCCC[N+]2(CCCCCCCCCCCC)CCCC2)CCCC1.[Br-].[Br-],conductometry
C12-C8-C12PB,30,0.63,0.42,0.58,30.91,6.75,24.16,10.1039/c3sm50916h,,CCCCCCCCCCCC[N+]1(CCCCCCCC[N+]2(CCCCCCCCCCCC)CCCC2)CCCC1.[Br-].[Br-],conductometry
C12-C8-C12PB,35,0.66,0.43,0.57,30.93,6.89,24.05,10.1039/c3sm50916h,,CCCCCCCCCCCC[N+]1(CCCCCCCC[N+]2(CCCCCCCCCCCC)CCCC2)CCCC1.[Br-].[Br-],conductometry
C12-C10-C12PB,15,0.42,0.39,0.61,31.39,6.1,25.29,10.1039/c3sm50916h,,CCCCCCCCCCCC[N+]1(CCCCCCCCCC[N+]2(CCCCCCCCCCCC)CCCC2)CCCC1.[Br-].[Br-],conductometry
C12-C10-C12PB,20,0.47,0.41,0.59,31.12,6.31,24.81,10.1039/c3sm50916h,,CCCCCCCCCCCC[N+]1(CCCCCCCCCC[N+]2(CCCCCCCCCCCC)CCCC2)CCCC1.[Br-].[Br-],conductometry
C12-C10-C12PB,25,0.5,0.42,0.58,31.11,6.53,24.59,10.1039/c3sm50916h,,CCCCCCCCCCCC[N+]1(CCCCCCCCCC[N+]2(CCCCCCCCCCCC)CCCC2)CCCC1.[Br-].[Br-],conductometry
C12-C10-C12PB,30,0.51,0.45,0.55,31.62,6.75,23.88,10.1039/c3sm50916h,,CCCCCCCCCCCC[N+]1(CCCCCCCCCC[N+]2(CCCCCCCCCCCC)CCCC2)CCCC1.[Br-].[Br-],conductometry
C12-C10-C12PB,35,0.53,0.47,0.53,30.45,6.97,23.48,10.1039/c3sm50916h,,CCCCCCCCCCCC[N+]1(CCCCCCCCCC[N+]2(CCCCCCCCCCCC)CCCC2)CCCC1.[Br-].[Br-],conductometry
C12-C12-C12PB,15,0.32,0.39,0.61,32.08,10.35,21.73,10.1039/c3sm50916h,,CCCCCCCCCCCC[N+]1(CCCCCCCCCCCC[N+]2(CCCCCCCCCCCC)CCCC2)CCCC1.[Br-].[Br-],conductometry
C12-C12-C12PB,20,0.36,0.42,0.58,31.37,10.4,20.97,10.1039/c3sm50916h,,CCCCCCCCCCCC[N+]1(CCCCCCCCCCCC[N+]2(CCCCCCCCCCCC)CCCC2)CCCC1.[Br-].[Br-],conductometry
C12-C12-C12PB,25,0.39,0.44,0.56,31.17,10.57,20.6,10.1039/c3sm50916h,,CCCCCCCCCCCC[N+]1(CCCCCCCCCCCC[N+]2(CCCCCCCCCCCC)CCCC2)CCCC1.[Br-].[Br-],conductometry
C12-C12-C12PB,30,0.41,0.46,0.54,31.11,10.77,20.34,10.1039/c3sm50916h,,CCCCCCCCCCCC[N+]1(CCCCCCCCCCCC[N+]2(CCCCCCCCCCCC)CCCC2)CCCC1.[Br-].[Br-],conductometry
C12-C12-C12PB,35,0.43,0.47,0.53,31.01,10.96,20.05,10.1039/c3sm50916h,,CCCCCCCCCCCC[N+]1(CCCCCCCCCCCC[N+]2(CCCCCCCCCCCC)CCCC2)CCCC1.[Br-].[Br-],conductometry

File: data/sources/cao2015/processed_data/cao2015.csv
identifier,AW_ST_CMC,pC20,Area_min,source_doi,reference_doi,SMILES,Temp_Celsius,method,Molecular_Weight,InChI,CMC,pCMC
C12PDA,35.8,3.9,0.86,10.1039/C4RA14645J,,CCCCCCCCCCCCNC(=O)C[N+](C)(C)CCNC(=O)COc1ccccc1.[Cl-],25.0,tensiometry,484.1250000000002,"InChI=1S/C26H45N3O3.ClH/c1-4-5-6-7-8-9-10-11-12-16-19-27-25(30)22-29(2,3)21-20-28-26(31)23-32-24-17-14-13-15-18-24;/h13-15,17-18H,4-12,16,19-23H2,1-3H3,(H-,27,28,30,31);1H",0.000815,3.0888423912600236
C14PDA,37.8,4.6,1.14,10.1039/C4RA14645J,,CCCCCCCCCCCCCCNC(=O)C[N+](C)(C)CCNC(=O)COc1ccccc1.[Cl-],25.0,tensiometry,512.1790000000002,"InChI=1S/C28H49N3O3.ClH/c1-4-5-6-7-8-9-10-11-12-13-14-18-21-29-27(32)24-31(2,3)23-22-30-28(33)25-34-26-19-16-15-17-20-26;/h15-17,19-20H,4-14,18,21-25H2,1-3H3,(H-,29,30,32,33);1H",0.000206,3.6861327796308467
C16PDA,39.8,4.9,0.88,10.1039/C4RA14645J,,CCCCCCCCCCCCCCCCNC(=O)C[N+](C)(C)CCNC(=O)COc1ccccc1.[Cl-],25.0,tensiometry,540.2330000000003,"InChI=1S/C30H53N3O3.ClH/c1-4-5-6-7-8-9-10-11-12-13-14-15-16-20-23-31-29(34)26-33(2,3)25-24-32-30(35)27-36-28-21-18-17-19-22-28;/h17-19,21-22H,4-16,20,23-27H2,1-3H3,(H-,31,32,34,35);1H",4.61e-05,4.336299074610352
C12ABzMe2Cl19,39.6,0.2,0.82,10.1039/C4RA14645J,10.1021/la026286y,CCCCCCCCCCCC(=O)NCC[N+](C)(C)c1ccccc1.[Cl-],25.0,tensiometry,383.02,"InChI=1S/C22H38N2O.ClH/c1-4-5-6-7-8-9-10-11-15-18-22(25)23-19-20-24(2,3)21-16-13-12-14-17-21;/h12-14,16-17H,4-11,15,18-20H2,1-3H3;1H",0.0058,2.2365720064370627
C14ABzMe2Cl19,39.9,0.39,0.79,10.1039/C4RA14645J,10.1021/la026286y,CCCCCCCCCCCCCC(=O)NCC[N+](C)(C)c1ccccc1.[Cl-],25.0,tensiometry,411.07400000000007,"InChI=1S/C24H42N2O.ClH/c1-4-5-6-7-8-9-10-11-12-13-17-20-24(27)25-21-22-26(2,3)23-18-15-14-16-19-23;/h14-16,18-19H,4-13,17,20-22H2,1-3H3;1H",0.0013,2.886056647693163
C16ABzMe2Cl19,42.2,0.95,0.73,10.1039/C4RA14645J,10.1021/la026286y,CCCCCCCCCCCCCCCC(=O)NCC[N+](C)(C)c1ccccc1.[Cl-],25.0,tensiometry,439.12800000000016,"InChI=1S/C26H46N2O.ClH/c1-4-5-6-7-8-9-10-11-12-13-14-15-19-22-26(29)27-23-24-28(2,3)25-20-17-16-18-21-25;/h16-18,20-21H,4-15,19,22-24H2,1-3H3;1H",0.00027,3.5686362358410126

File: data/sources/chang2016/processed_data/chang2016.csv
identifier,AW_ST_CMC,Area_min,Temp_Celsius,source_doi,reference_doi,method,SMILES,CMC,Gamma_max,pCMC,Molecular_Weight,InChI
C10-OH,35.1,1.09,25.0,10.1016/j.colsurfa.2016.07.012,,tensiometry,CCCCCCCCCC[N+](C)(C)CC(O)C[N+](C)(C)CCCCCCCCCC.[Cl-].[Cl-],0.00198,1.52e-06,2.703334809738469,499.69600000000037,"InChI=1S/C27H60N2O.2ClH/c1-7-9-11-13-15-17-19-21-23-28(3,4)25-27(30)26-29(5,6)24-22-20-18-16-14-12-10-8-2;;/h27,30H,7-26H2,1-6H3;2*1H/q+2;;/p-2"
C12-OH,34.5,0.95,25.0,10.1016/j.colsurfa.2016.07.012,,tensiometry,CCCCCCCCCCCC[N+](C)(C)CC(O)C[N+](C)(C)CCCCCCCCCCCC.[Cl-].[Cl-],0.00053,1.75e-06,3.275724130399211,555.8040000000005,"InChI=1S/C31H68N2O.2ClH/c1-7-9-11-13-15-17-19-21-23-25-27-32(3,4)29-31(34)30-33(5,6)28-26-24-22-20-18-16-14-12-10-8-2;;/h31,34H,7-30H2,1-6H3;2*1H/q+2;;/p-2"
C14-OH,36.0,0.77,25.0,10.1016/j.colsurfa.2016.07.012,,tensiometry,CCCCCCCCCCCCCC[N+](C)(C)CC(O)C[N+](C)(C)CCCCCCCCCCCCCC.[Cl-].[Cl-],0.00025,2.1499999999999997e-06,3.6020599913279625,611.9120000000004,"InChI=1S/C35H76N2O.2ClH/c1-7-9-11-13-15-17-19-21-23-25-27-29-31-36(3,4)33-35(38)34-37(5,6)32-30-28-26-24-22-20-18-16-14-12-10-8-2;;/h35,38H,7-34H2,1-6H3;2*1H/q+2;;/p-2"
C16-OH,47.2,0.99,25.0,10.1016/j.colsurfa.2016.07.012,,tensiometry,CCCCCCCCCCCCCCCC[N+](C)(C)CC(O)C[N+](C)(C)CCCCCCCCCCCCCCCC.[Cl-].[Cl-],0.00017,1.6699999999999999e-06,3.769551078621726,668.0200000000001,"InChI=1S/C39H84N2O.2ClH/c1-7-9-11-13-15-17-19-21-23-25-27-29-31-33-35-40(3,4)37-39(42)38-41(5,6)36-34-32-30-28-26-24-22-20-18-16-14-12-10-8-2;;/h39,42H,7-38H2,1-6H3;2*1H/q+2;;/p-2"
C18-OH,44.8,0.69,25.0,10.1016/j.colsurfa.2016.07.012,,tensiometry,CCCCCCCCCCCCCCCCCC[N+](C)(C)CC(O)C[N+](C)(C)CCCCCCCCCCCCCCCCCC.[Cl-].[Cl-],5.9999999999999995e-05,2.4e-06,4.221848749616356,724.1279999999997,"InChI=1S/C43H92N2O.2ClH/c1-7-9-11-13-15-17-19-21-23-25-27-29-31-33-35-37-39-44(3,4)41-43(46)42-45(5,6)40-38-36-34-32-30-28-26-24-22-20-18-16-14-12-10-8-2;;/h43,46H,7-42H2,1-6H3;2*1H/q+2;;/p-2"

File: data/sources/chang2017/processed_data/chang2017.csv
identifier,AW_ST_CMC,Area_min,Temp_Celsius,source_doi,SMILES,reference_doi,Molecular_Weight,InChI,CMC,pCMC,Gamma_max
10-2-10,39.6,5.73,25.0,10.1016/j.molliq.2017.01.056,CCCCCCCCCC[N+](C)(C)CCOC(=O)CCC(=O)OCC[N+](C)(C)CCCCCCCCCC.[Cl-].[Cl-],,613.7960000000004,"InChI=1S/C32H66N2O4.2ClH/c1-7-9-11-13-15-17-19-21-25-33(3,4)27-29-37-31(35)23-24-32(36)38-30-28-34(5,6)26-22-20-18-16-14-12-10-8-2;;/h7-30H2,1-6H3;2*1H/q+2;;/p-2",0.001514,2.819874124835946,2.9e-07
12-2-12,34.9,2.77,25.0,10.1016/j.molliq.2017.01.056,CCCCCCCCCCCC[N+](C)(C)CCOC(=O)CCC(=O)OCC[N+](C)(C)CCCCCCCCCCCC.[Cl-].[Cl-],,669.9040000000001,"InChI=1S/C36H74N2O4.2ClH/c1-7-9-11-13-15-17-19-21-23-25-29-37(3,4)31-33-41-35(39)27-28-36(40)42-34-32-38(5,6)30-26-24-22-20-18-16-14-12-10-8-2;;/h7-34H2,1-6H3;2*1H/q+2;;/p-2",0.00021799999999999999,3.6615435063953954,6e-07
14-2-14,32.8,2.1,25.0,10.1016/j.molliq.2017.01.056,CCCCCCCCCCCCCC[N+](C)(C)CCOC(=O)CCC(=O)OCC[N+](C)(C)CCCCCCCCCCCCCC.[Cl-].[Cl-],,726.0119999999997,"InChI=1S/C40H82N2O4.2ClH/c1-7-9-11-13-15-17-19-21-23-25-27-29-33-41(3,4)35-37-45-39(43)31-32-40(44)46-38-36-42(5,6)34-30-28-26-24-22-20-18-16-14-12-10-8-2;;/h7-38H2,1-6H3;2*1H/q+2;;/p-2",0.00020899999999999998,3.679853713888946,7.900000000000001e-07
16-2-16,36.7,1.79,25.0,10.1016/j.molliq.2017.01.056,CCCCCCCCCCCCCCCC[N+](C)(C)CCOC(=O)CCC(=O)OCC[N+](C)(C)CCCCCCCCCCCCCCCC.[Cl-].[Cl-],,782.1199999999994,"InChI=1S/C44H90N2O4.2ClH/c1-7-9-11-13-15-17-19-21-23-25-27-29-31-33-37-45(3,4)39-41-49-43(47)35-36-44(48)50-42-40-46(5,6)38-34-32-30-28-26-24-22-20-18-16-14-12-10-8-2;;/h7-42H2,1-6H3;2*1H/q+2;;/p-2",2.2e-05,4.657577319177793,9.300000000000001e-07
18-2-18,32.7,2.02,25.0,10.1016/j.molliq.2017.01.056,CCCCCCCCCCCCCCCCCC[N+](C)(C)CCOC(=O)CCC(=O)OCC[N+](C)(C)CCCCCCCCCCCCCCCCCC.[Cl-].[Cl-],,838.227999999999,"InChI=1S/C48H98N2O4.2ClH/c1-7-9-11-13-15-17-19-21-23-25-27-29-31-33-35-37-41-49(3,4)43-45-53-47(51)39-40-48(52)54-46-44-50(5,6)42-38-36-34-32-30-28-26-24-22-20-18-16-14-12-10-8-2;;/h7-46H2,1-6H3;2*1H/q+2;;/p-2",4e-05,4.3979400086720375,8.2e-07
10-6-10,32.0,3.69,25.0,10.1016/j.molliq.2017.01.056,CCCCCCCCCC[N+](C)(C)CCOC(=O)CCCCCCC(=O)OCC[N+](C)(C)CCCCCCCCCC.[Cl-].[Cl-],,669.9040000000001,"InChI=1S/C36H74N2O4.2ClH/c1-7-9-11-13-15-17-21-25-29-37(3,4)31-33-41-35(39)27-23-19-20-24-28-36(40)42-34-32-38(5,6)30-26-22-18-16-14-12-10-8-2;;/h7-34H2,1-6H3;2*1H/q+2;;/p-2",0.002291,2.6399749108106025,4.5000000000000003e-07
12-6-12,39.2,3.39,25.0,10.1016/j.molliq.2017.01.056,CCCCCCCCCCCC[N+](C)(C)CCOC(=O)CCCCCCC(=O)OCC[N+](C)(C)CCCCCCCCCCCC.[Cl-].[Cl-],,726.0119999999998,"InChI=1S/C40H82N2O4.2ClH/c1-7-9-11-13-15-17-19-21-25-29-33-41(3,4)35-37-45-39(43)31-27-23-24-28-32-40(44)46-38-36-42(5,6)34-30-26-22-20-18-16-14-12-10-8-2;;/h7-38H2,1-6H3;2*1H/q+2;;/p-2",0.001479,2.8300318260031077,4.9e-07
14-6-14,32.6,4.05,25.0,10.1016/j.molliq.2017.01.056,CCCCCCCCCCCCCC[N+](C)(C)CCOC(=O)CCCCCCC(=O)OCC[N+](C)(C)CCCCCCCCCCCCCC.[Cl-].[Cl-],,782.1199999999994,"InChI=1S/C44H90N2O4.2ClH/c1-7-9-11-13-15-17-19-21-23-25-29-33-37-45(3,4)39-41-49-43(47)35-31-27-28-32-36-44(48)50-42-40-46(5,6)38-34-30-26-24-22-20-18-16-14-12-10-8-2;;/h7-42H2,1-6H3;2*1H/q+2;;/p-2",0.000537,3.2700257143004445,4.1e-07
16-6-16,30.6,2.21,25.0,10.1016/j.molliq.2017.01.056,CCCCCCCCCCCCCCCC[N+](C)(C)CCOC(=O)CCCCCCC(=O)OCC[N+](C)(C)CCCCCCCCCCCCCCCC.[Cl-].[Cl-],,838.2279999999994,"InChI=1S/C48H98N2O4.2ClH/c1-7-9-11-13-15-17-19-21-23-25-27-29-33-37-41-49(3,4)43-45-53-47(51)39-35-31-32-36-40-48(52)54-46-44-50(5,6)42-38-34-30-28-26-24-22-20-18-16-14-12-10-8-2;;/h7-46H2,1-6H3;2*1H/q+2;;/p-2",4.2000000000000004e-05,4.376750709602099,7.5e-07
18-6-18,33.2,1.93,25.0,10.1016/j.molliq.2017.01.056,CCCCCCCCCCCCCCCCCC[N+](C)(C)CCOC(=O)CCCCCCC(=O)OCC[N+](C)(C)CCCCCCCCCCCCCCCCCC.[Cl-].[Cl-],,894.335999999999,"InChI=1S/C52H106N2O4.2ClH/c1-7-9-11-13-15-17-19-21-23-25-27-29-31-33-37-41-45-53(3,4)47-49-57-51(55)43-39-35-36-40-44-52(56)58-50-48-54(5,6)46-42-38-34-32-30-28-26-24-22-20-18-16-14-12-10-8-2;;/h7-50H2,1-6H3;2*1H/q+2;;/p-2",2.2e-05,4.657577319177793,8.6e-07

File: data/sources/chang2017/source_data/chang2017_table_1.csv
Surfactants,CMC(mmol/L),γcmc(mN/m),∂γ/∂lnC,Гmax × 1010/(mol/cm2),Amin/nm2,Temp_Celsius,source_doi,SMILES,reference_doi,method
10-2-10,1.514,39.6,-5.0,0.29,5.73,25.0,10.1016/j.molliq.2017.01.056,CCCCCCCCCC[N+](C)(C)CCOC(=O)CCC(=O)OCC[N+](C)(C)CCCCCCCCCC.[Cl-].[Cl-],,tensiometry
12-2-12,0.218,34.9,-10.3,0.6,2.77,25.0,10.1016/j.molliq.2017.01.056,CCCCCCCCCCCC[N+](C)(C)CCOC(=O)CCC(=O)OCC[N+](C)(C)CCCCCCCCCCCC.[Cl-].[Cl-],,tensiometry
14-2-14,0.209,32.8,-13.5,0.79,2.1,25.0,10.1016/j.molliq.2017.01.056,CCCCCCCCCCCCCC[N+](C)(C)CCOC(=O)CCC(=O)OCC[N+](C)(C)CCCCCCCCCCCCCC.[Cl-].[Cl-],,tensiometry
16-2-16,0.022,36.7,-15.9,0.93,1.79,25.0,10.1016/j.molliq.2017.01.056,CCCCCCCCCCCCCCCC[N+](C)(C)CCOC(=O)CCC(=O)OCC[N+](C)(C)CCCCCCCCCCCCCCCC.[Cl-].[Cl-],,tensiometry
18-2-18,0.04,32.7,-14.0,0.82,2.02,25.0,10.1016/j.molliq.2017.01.056,CCCCCCCCCCCCCCCCCC[N+](C)(C)CCOC(=O)CCC(=O)OCC[N+](C)(C)CCCCCCCCCCCCCCCCCC.[Cl-].[Cl-],,tensiometry
10-6-10,2.291,32.0,-7.7,0.45,3.69,25.0,10.1016/j.molliq.2017.01.056,CCCCCCCCCC[N+](C)(C)CCOC(=O)CCCCCCC(=O)OCC[N+](C)(C)CCCCCCCCCC.[Cl-].[Cl-],,tensiometry
12-6-12,1.479,39.2,-8.4,0.49,3.39,25.0,10.1016/j.molliq.2017.01.056,CCCCCCCCCCCC[N+](C)(C)CCOC(=O)CCCCCCC(=O)OCC[N+](C)(C)CCCCCCCCCCCC.[Cl-].[Cl-],,tensiometry
14-6-14,0.537,32.6,-7.0,0.41,4.05,25.0,10.1016/j.molliq.2017.01.056,CCCCCCCCCCCCCC[N+](C)(C)CCOC(=O)CCCCCCC(=O)OCC[N+](C)(C)CCCCCCCCCCCCCC.[Cl-].[Cl-],,tensiometry
16-6-16,0.042,30.6,-12.8,0.75,2.21,25.0,10.1016/j.molliq.2017.01.056,CCCCCCCCCCCCCCCC[N+](C)(C)CCOC(=O)CCCCCCC(=O)OCC[N+](C)(C)CCCCCCCCCCCCCCCC.[Cl-].[Cl-],,tensiometry
18-6-18,0.022,33.2,-14.8,0.86,1.93,25.0,10.1016/j.molliq.2017.01.056,CCCCCCCCCCCCCCCCCC[N+](C)(C)CCOC(=O)CCCCCCC(=O)OCC[N+](C)(C)CCCCCCCCCCCCCCCCCC.[Cl-].[Cl-],,tensiometry

File: data/sources/chauhan2012/processed_data/chauhan2012.csv
identifier,AW_ST_CMC,Area_min,source_doi,SMILES,reference_doi,Temp_Celsius,method,Molecular_Weight,InChI,CMC,pCMC,C20,pC20
4a,23.2,0.93,10.1016/j.colsurfa.2011.11.022,CCCCCCCCCCCOCC(O)C[n+]1ccn(C)c1.[Cl-],,25,tensiometry,346.943,"InChI=1S/C18H35N2O2.ClH/c1-3-4-5-6-7-8-9-10-11-14-22-16-18(21)15-20-13-12-19(2)17-20;/h12-13,17-18,21H,3-11,14-16H2,1-2H3;1H/q+1;/p-1",0.0037099999999999998,2.4306260903849544,0.000123,3.910094888560602
4b,21.92,0.92,10.1016/j.colsurfa.2011.11.022,CCCCCCCCCCCOCC(O)C[n+]1ccn(C)c1.[Br-],,25,tensiometry,391.394,"InChI=1S/C18H35N2O2.BrH/c1-3-4-5-6-7-8-9-10-11-14-22-16-18(21)15-20-13-12-19(2)17-20;/h12-13,17-18,21H,3-11,14-16H2,1-2H3;1H/q+1;/p-1",0.00346,2.4609239012072233,0.00011999999999999999,3.9208187539523753
5a,31.06,0.96,10.1016/j.colsurfa.2011.11.022,CCCCCCCCCCCCCOCC(O)C[n+]1ccn(C)c1.[Cl-],,25,tensiometry,374.99699999999996,"InChI=1S/C20H39N2O2.ClH/c1-3-4-5-6-7-8-9-10-11-12-13-16-24-18-20(23)17-22-15-14-21(2)19-22;/h14-15,19-20,23H,3-13,16-18H2,1-2H3;1H/q+1;/p-1",0.00134,2.8728952016351923,0.000177,3.7520267336381936
5b,29.29,0.88,10.1016/j.colsurfa.2011.11.022,CCCCCCCCCCCCCOCC(O)C[n+]1ccn(C)c1.[Br-],,25,tensiometry,419.448,"InChI=1S/C20H39N2O2.BrH/c1-3-4-5-6-7-8-9-10-11-12-13-16-24-18-20(23)17-22-15-14-21(2)19-22;/h14-15,19-20,23H,3-13,16-18H2,1-2H3;1H/q+1;/p-1",0.00117,2.9318141382538383,0.000199,3.701146923590293
6a,42.01,0.88,10.1016/j.colsurfa.2011.11.022,CCCCCCCCCCCCCCCOCC(O)C[n+]1ccn(C)c1.[Cl-],,25,tensiometry,403.05100000000004,"InChI=1S/C22H43N2O2.ClH/c1-3-4-5-6-7-8-9-10-11-12-13-14-15-18-26-20-22(25)19-24-17-16-23(2)21-24;/h16-17,21-22,25H,3-15,18-20H2,1-2H3;1H/q+1;/p-1",0.00035,3.4559319556497243,0.000125,3.9030899869919438
6b,40.67,0.8,10.1016/j.colsurfa.2011.11.022,CCCCCCCCCCCCCCCOCC(O)C[n+]1ccn(C)c1.[Br-],,25,tensiometry,447.502,"InChI=1S/C22H43N2O2.BrH/c1-3-4-5-6-7-8-9-10-11-12-13-14-15-18-26-20-22(25)19-24-17-16-23(2)21-24;/h16-17,21-22,25H,3-15,18-20H2,1-2H3;1H/q+1;/p-1",0.00027,3.5686362358410126,0.0001,4.0
4a,,,10.1016/j.colsurfa.2011.11.022,CCCCCCCCCCCOCC(O)C[n+]1ccn(C)c1.[Cl-],,25,conductometry,346.943,"InChI=1S/C18H35N2O2.ClH/c1-3-4-5-6-7-8-9-10-11-14-22-16-18(21)15-20-13-12-19(2)17-20;/h12-13,17-18,21H,3-11,14-16H2,1-2H3;1H/q+1;/p-1",0.00495,2.305394801066431,,
4b,,,10.1016/j.colsurfa.2011.11.022,CCCCCCCCCCCOCC(O)C[n+]1ccn(C)c1.[Br-],,25,conductometry,391.394,"InChI=1S/C18H35N2O2.BrH/c1-3-4-5-6-7-8-9-10-11-14-22-16-18(21)15-20-13-12-19(2)17-20;/h12-13,17-18,21H,3-11,14-16H2,1-2H3;1H/q+1;/p-1",0.00413,2.384049948343599,,
5a,,,10.1016/j.colsurfa.2011.11.022,CCCCCCCCCCCCCOCC(O)C[n+]1ccn(C)c1.[Cl-],,25,conductometry,374.99699999999996,"InChI=1S/C20H39N2O2.ClH/c1-3-4-5-6-7-8-9-10-11-12-13-16-24-18-20(23)17-22-15-14-21(2)19-22;/h14-15,19-20,23H,3-13,16-18H2,1-2H3;1H/q+1;/p-1",0.00133,2.876148359032914,,
5b,,,10.1016/j.colsurfa.2011.11.022,CCCCCCCCCCCCCOCC(O)C[n+]1ccn(C)c1.[Br-],,25,conductometry,419.448,"InChI=1S/C20H39N2O2.BrH/c1-3-4-5-6-7-8-9-10-11-12-13-16-24-18-20(23)17-22-15-14-21(2)19-22;/h14-15,19-20,23H,3-13,16-18H2,1-2H3;1H/q+1;/p-1",0.00127,2.896196279044043,,
6a,,,10.1016/j.colsurfa.2011.11.022,CCCCCCCCCCCCCCCOCC(O)C[n+]1ccn(C)c1.[Cl-],,25,conductometry,403.05100000000004,"InChI=1S/C22H43N2O2.ClH/c1-3-4-5-6-7-8-9-10-11-12-13-14-15-18-26-20-22(25)19-24-17-16-23(2)21-24;/h16-17,21-22,25H,3-15,18-20H2,1-2H3;1H/q+1;/p-1",0.00031,3.5086383061657274,,
6b,,,10.1016/j.colsurfa.2011.11.022,CCCCCCCCCCCCCCCOCC(O)C[n+]1ccn(C)c1.[Br-],,25,conductometry,447.502,"InChI=1S/C22H43N2O2.BrH/c1-3-4-5-6-7-8-9-10-11-12-13-14-15-18-26-20-22(25)19-24-17-16-23(2)21-24;/h16-17,21-22,25H,3-15,18-20H2,1-2H3;1H/q+1;/p-1",0.00025,3.6020599913279625,,
