Repository: BigChemistry-RobotLab/SurfPro2

# SurfPro2

SurfPro2 is a curated database of surfactant physicochemical properties and associated molecular structures, assembled from the scientific literature.
This repository contains the source data, curation workflows, and scripts required to reproduce the SurfPro2 SQLite database.
This database contains:

- a set of source files (found in `data/sources/<ref_key>/source_data/`),
- a set of accompanying curation scripts (`data/sources/<ref_key>/process_data.py` in each source directory) which output processed data (`data/sources/<ref_key>/processed_data/<ref_key>.csv`),
- a script which builds processed data files into a SQLite database (`scripts/initialise_database.py`).

File: data/sources/chauhan2012/source_data/chauhan2012_table_1.csv
IL,CMC (mmol/L),CMC err (mmol/L),γcmc (mN/m),γcmc err (mN/m),∏CMC (mN/m),C20 (10-4),τmax (mol/m2),τmax err (mol/m2),Amin (nm2),Amin err (nm2),cmc/C20,α,ΔG0mic (kJ/mol),ΔG0mic err (kJ/mol),ΔG0ads (kJ/mol),ΔG0ads err (kJ/mol),source_doi,SMILES,reference_doi,Temp_Celsius,method
4a,3.71,0.02,23.2,0.1,49.4,1.23,1.77,0.001,0.93,0.001,3.01,0.33,-39.63,0.001,-67.53,0.01,10.1016/j.colsurfa.2011.11.022,CCCCCCCCCCCOCC(O)C[n+]1ccn(C)c1.[Cl-],,25,tensiometry
4b,3.46,0.02,21.92,0.1,50.68,1.2,1.79,0.003,0.92,0.002,2.88,0.23,-42.33,0.001,-70.64,0.01,10.1016/j.colsurfa.2011.11.022,CCCCCCCCCCCOCC(O)C[n+]1ccn(C)c1.[Br-],,25,tensiometry
5a,1.34,0.03,31.06,0.1,41.54,1.77,1.72,0.003,0.96,0.002,0.75,0.4,-42.08,0.02,-66.23,0.01,10.1016/j.colsurfa.2011.11.022,CCCCCCCCCCCCCOCC(O)C[n+]1ccn(C)c1.[Cl-],,25,tensiometry
5b,1.17,0.03,29.29,0.1,43.31,1.99,1.88,0.003,0.88,0.002,0.58,0.31,-45.07,0.01,-68.12,0.01,10.1016/j.colsurfa.2011.11.022,CCCCCCCCCCCCCOCC(O)C[n+]1ccn(C)c1.[Br-],,25,tensiometry
6a,0.35,0.01,42.01,0.1,30.59,1.25,1.88,0.003,0.88,0.002,0.28,0.35,-48.70,0.001,-64.97,0.01,10.1016/j.colsurfa.2011.11.022,CCCCCCCCCCCCCCCOCC(O)C[n+]1ccn(C)c1.[Cl-],,25,tensiometry
6b,0.27,0.01,40.67,0.1,31.93,1,2.07,0.003,0.8,0.001,0.27,0.24,-53.33,0.001,-68.76,0.01,10.1016/j.colsurfa.2011.11.022,CCCCCCCCCCCCCCCOCC(O)C[n+]1ccn(C)c1.[Br-],,25,tensiometry
4a,4.95,0.1,,,,,,,,,,,,,,,10.1016/j.colsurfa.2011.11.022,CCCCCCCCCCCOCC(O)C[n+]1ccn(C)c1.[Cl-],,25,conductometry
4b,4.13,0.1,,,,,,,,,,,,,,,10.1016/j.colsurfa.2011.11.022,CCCCCCCCCCCOCC(O)C[n+]1ccn(C)c1.[Br-],,25,conductometry
5a,1.33,0.1,,,,,,,,,,,,,,,10.1016/j.colsurfa.2011.11.022,CCCCCCCCCCCCCOCC(O)C[n+]1ccn(C)c1.[Cl-],,25,conductometry
5b,1.27,0.1,,,,,,,,,,,,,,,10.1016/j.colsurfa.2011.11.022,CCCCCCCCCCCCCOCC(O)C[n+]1ccn(C)c1.[Br-],,25,conductometry
6a,0.31,0.1,,,,,,,,,,,,,,,10.1016/j.colsurfa.2011.11.022,CCCCCCCCCCCCCCCOCC(O)C[n+]1ccn(C)c1.[Cl-],,25,conductometry
6b,0.25,0.1,,,,,,,,,,,,,,,10.1016/j.colsurfa.2011.11.022,CCCCCCCCCCCCCCCOCC(O)C[n+]1ccn(C)c1.[Br-],,25,conductometry

File: data/sources/chauhan2014/processed_data/chauhan2014.csv
identifier,AW_ST_CMC,Area_min,Pi_CMC,source_doi,SMILES,reference_doi,Temp_Celsius,Molecular_Weight,InChI,CMC,pCMC,C20,pC20,Gamma_max
9,38.77,0.82,33.23,10.1016/j.jcis.2013.11.059,CCCCCCCCCCCCOc1ccc[n+](CCCC[n+]2cccc(OCCCCCCCCCCCC)c2)c1.[Br-].[Br-],,25.0,742.7660000000004,"InChI=1S/C38H66N2O2.2BrH/c1-3-5-7-9-11-13-15-17-19-23-33-41-37-27-25-31-39(35-37)29-21-22-30-40-32-26-28-38(36-40)42-34-24-20-18-16-14-12-10-8-6-4-2;;/h25-28,31-32,35-36H,3-24,29-30,33-34H2,1-2H3;2*1H/q+2;;/p-2",0.00014000000000000001,3.853871964321762,3.9e-05,4.4089353929735005,2.0699999999999997e-06
10,37.25,0.89,34.75,10.1016/j.jcis.2013.11.059,CCCCCCCCCCCCOc1ccc[n+](CCCCC[n+]2cccc(OCCCCCCCCCCCC)c2)c1.[Br-].[Br-],,25.0,756.7930000000003,"InChI=1S/C39H68N2O2.2BrH/c1-3-5-7-9-11-13-15-17-19-24-34-42-38-28-26-32-40(36-38)30-22-21-23-31-41-33-27-29-39(37-41)43-35-25-20-18-16-14-12-10-8-6-4-2;;/h26-29,32-33,36-37H,3-25,30-31,34-35H2,1-2H3;2*1H/q+2;;/p-2",0.00017,3.769551078621726,3.4e-05,4.468521082957745,1.8600000000000002e-06
11,37.83,0.9,34.13,10.1016/j.jcis.2013.11.059,CCCCCCCCCCCCOc1ccc[n+](CCCCCC[n+]2cccc(OCCCCCCCCCCCC)c2)c1.[Br-].[Br-],,25.0,770.8200000000003,"InChI=1S/C40H70N2O2.2BrH/c1-3-5-7-9-11-13-15-17-21-25-35-43-39-29-27-33-41(37-39)31-23-19-20-24-32-42-34-28-30-40(38-42)44-36-26-22-18-16-14-12-10-8-6-4-2;;/h27-30,33-34,37-38H,3-26,31-32,35-36H2,1-2H3;2*1H/q+2;;/p-2",0.00019,3.721246399047171,4.2e-05,4.376750709602099,1.85e-06
12,41.64,0.61,30.36,10.1016/j.jcis.2013.11.059,CCCCCCCCCCCCCCOc1ccc[n+](CCCC[n+]2cccc(OCCCCCCCCCCCCCC)c2)c1.[Br-].[Br-],,25.0,798.874,"InChI=1S/C42H74N2O2.2BrH/c1-3-5-7-9-11-13-15-17-19-21-23-27-37-45-41-31-29-35-43(39-41)33-25-26-34-44-36-30-32-42(40-44)46-38-28-24-22-20-18-16-14-12-10-8-6-4-2;;/h29-32,35-36,39-40H,3-28,33-34,37-38H2,1-2H3;2*1H/q+2;;/p-2",2.7e-05,4.568636235841013,1.3000000000000001e-05,4.886056647693163,2.7e-06
13,39.6,0.63,32.4,10.1016/j.jcis.2013.11.059,CCCCCCCCCCCCCCOc1ccc[n+](CCCCC[n+]2cccc(OCCCCCCCCCCCCCC)c2)c1.[Br-].[Br-],,25.0,812.901,"InChI=1S/C43H76N2O2.2BrH/c1-3-5-7-9-11-13-15-17-19-21-23-28-38-46-42-32-30-36-44(40-42)34-26-25-27-35-45-37-31-33-43(41-45)47-39-29-24-22-20-18-16-14-12-10-8-6-4-2;;/h30-33,36-37,40-41H,3-29,34-35,38-39H2,1-2H3;2*1H/q+2;;/p-2",3.7e-05,4.431798275933005,1.4999999999999999e-05,4.823908740944319,2.62e-06
14,40.54,0.71,31.46,10.1016/j.jcis.2013.11.059,CCCCCCCCCCCCCCOc1ccc[n+](CCCCCC[n+]2cccc(OCCCCCCCCCCCCCC)c2)c1.[Br-].[Br-],,25.0,826.9279999999999,"InChI=1S/C44H78N2O2.2BrH/c1-3-5-7-9-11-13-15-17-19-21-25-29-39-47-43-33-31-37-45(41-43)35-27-23-24-28-36-46-38-32-34-44(42-46)48-40-30-26-22-20-18-16-14-12-10-8-6-4-2;;/h31-34,37-38,41-42H,3-30,35-36,39-40H2,1-2H3;2*1H/q+2;;/p-2",5e-05,4.301029995663981,2e-05,4.698970004336019,2.32e-06

File: data/sources/chauhan2014/source_data/chauhan2014_table_1.csv
Surfactant,CMC conductivity mM,CMC conductivity err mM,CMC surface tension mM,CMC fluorescence mM,β,γcmc (mN/m),Γmax (μmol/m2),Amin (nm2),C20 (10-4),∏cmc (mN/m),ΔG0mic (kJ/mol),ΔG0ads (kJ/mol),source_doi,SMILES,reference_doi,Temp_Celsius
9,0.18,0.01,0.14,0.15,0.72,38.77,2.07,0.82,0.39,33.23,-38.17,-54.22,10.1016/j.jcis.2013.11.059,CCCCCCCCCCCCOc1ccc[n+](CCCC[n+]2cccc(OCCCCCCCCCCCC)c2)c1.[Br-].[Br-],,25.0
10,0.19,0.01,0.17,0.19,0.69,37.25,1.86,0.89,0.34,34.75,37.09,55.77,10.1016/j.jcis.2013.11.059,CCCCCCCCCCCCOc1ccc[n+](CCCCC[n+]2cccc(OCCCCCCCCCCCC)c2)c1.[Br-].[Br-],,25.0
11,0.24,0.01,0.19,0.26,0.68,37.83,1.85,0.9,0.42,34.13,36.1,54.54,10.1016/j.jcis.2013.11.059,CCCCCCCCCCCCOc1ccc[n+](CCCCCC[n+]2cccc(OCCCCCCCCCCCC)c2)c1.[Br-].[Br-],,25.0
12,0.034,0.01,0.027,0.033,0.68,41.64,2.7,0.61,0.13,30.36,41.81,53.05,10.1016/j.jcis.2013.11.059,CCCCCCCCCCCCCCOc1ccc[n+](CCCC[n+]2cccc(OCCCCCCCCCCCCCC)c2)c1.[Br-].[Br-],,25.0
13,0.052,0.01,0.037,0.042,0.67,39.6,2.62,0.63,0.15,32.4,40.23,52.59,10.1016/j.jcis.2013.11.059,CCCCCCCCCCCCCCOc1ccc[n+](CCCCC[n+]2cccc(OCCCCCCCCCCCCCC)c2)c1.[Br-].[Br-],,25.0
14,0.06,0.01,0.05,0.057,0.66,40.54,2.32,0.71,0.2,31.46,39.47,53.03,10.1016/j.jcis.2013.11.059,CCCCCCCCCCCCCCOc1ccc[n+](CCCCCC[n+]2cccc(OCCCCCCCCCCCCCC)c2)c1.[Br-].[Br-],,25.0

File: data/sources/chauhan2015/Langmuir_2015_31_2956.csv
DOI,SMILES,CMC/ mM,AW_ST/ mN/m,gamma μmol/m^2,area/ nm^2,C_{20} * 10^{-4},pi_CMC/ mN/m,\deltaG_{ads}/ kJ/mol,Type_of_surfactant,Notes
10.1021/la5045267,OC(C[N+]1=CC(O(CCCCCCCCCC))=CC=C1)C[N+]2=CC(O(CCCCCCCCCC))=CC=C2.[Br-].[Br-],1.0;1.0;0.90;1.02,26.2,0.83,1.98,1.34,45.8,-71.54,cationic gemini,CMC column: conductivity measurement;surface tension measurement;fluorescence measurement;isothermal titration calorimetry measurement. Gamma column: used n = 3 measurement. Area column: used n = 3 measurement
10.1021/la5045267,OC(C[N+]1=CC(O(CCCCCCCCCCCC))=CC=C1)C[N+]2=CC(O(CCCCCCCCCCCC))=CC=C2.[Br-].[Br-],0.15;0.14;0.10;0.15,33.64,0.76,2.1,0.21,38.36,-70.39,cationic gemini,CMC column: conductivity measurement;surface tension measurement;fluorescence measurement;isothermal titration calorimetry measurement. Gamma column: used n = 3 measurement. Area column: used n = 3 measurement
10.1021/la5045267,OC(C[N+]1=CC(O(CCCCCCCCCCCCCC))=CC=C1)C[N+]2=CC(O(CCCCCCCCCCCCCC))=CC=C2.[Br-].[Br-],0.027;0.026;0.025;0.021,47.8,0.55,3,0.17,24.2,-65.51,cationic gemini,CMC column: conductivity measurement;surface tension measurement;fluorescence measurement;isothermal titration calorimetry measurement. Gamma column: used n = 3 measurement. Area column: used n = 3 measurement
10.1021/la5045267,OC(C[N+]1=CC(O(CCCCCCCCCCCCCCCC))=CC=C1)C[N+]2=CC(O(CCCCCCCCCCCCCCCC))=CC=C2.[Br-].[Br-],0.0003;n.d;0.004;0.006,n.d.,n.d.,n.d.,n.d.,n.d.,n.d.,cationic gemini,CMC column: conductivity measurement;surface tension measurement;fluorescence measurement;isothermal titration calorimetry measurement. Gamma column: used n = 3 measurement. Area column: used n = 3 measurement

File: data/sources/chauhan2015/processed_data/chauhan2015.csv
identifier,method,AW_ST_CMC,Gamma_max μmol/m2 (n = 2),Area_min,Pi_CMC,SMILES,Temp_Celsius,source_doi,reference_doi,InChI,Molecular_Weight,CMC,pCMC,Gamma_max
11,tensiometry,26.2,1.25,1.32,45.8,CCCCCCCCCCOc1ccc[n+](CC(O)C[n+]2cccc(OCCCCCCCCCC)c2)c1.[Br-].[Br-],25,10.1021/la5045267,,"InChI=1S/C33H56N2O3.2BrH/c1-3-5-7-9-11-13-15-17-25-37-32-21-19-23-34(29-32)27-31(36)28-35-24-20-22-33(30-35)38-26-18-16-14-12-10-8-6-4-2;;/h19-24,29-31,36H,3-18,25-28H2,1-2H3;2*1H/q+2;;/p-2",688.6300000000005,0.001,3.0,1.25e-06
12,tensiometry,33.64,1.14,1.45,38.36,CCCCCCCCCCCCOc1ccc[n+](CC(O)C[n+]2cccc(OCCCCCCCCCCCC)c2)c1.[Br-].[Br-],25,10.1021/la5045267,,"InChI=1S/C37H64N2O3.2BrH/c1-3-5-7-9-11-13-15-17-19-21-29-41-36-25-23-27-38(33-36)31-35(40)32-39-28-24-26-37(34-39)42-30-22-20-18-16-14-12-10-8-6-4-2;;/h23-28,33-35,40H,3-22,29-32H2,1-2H3;2*1H/q+2;;/p-2",744.7380000000003,0.00014000000000000001,3.853871964321762,1.1399999999999999e-06
13,tensiometry,47.8,0.82,2.0,24.2,CCCCCCCCCCCCCCOc1ccc[n+](CC(O)C[n+]2cccc(OCCCCCCCCCCCCCC)c2)c1.[Br-].[Br-],25,10.1021/la5045267,,"InChI=1S/C41H72N2O3.2BrH/c1-3-5-7-9-11-13-15-17-19-21-23-25-33-45-40-29-27-31-42(37-40)35-39(44)36-43-32-28-30-41(38-43)46-34-26-24-22-20-18-16-14-12-10-8-6-4-2;;/h27-32,37-39,44H,3-26,33-36H2,1-2H3;2*1H/q+2;;/p-2",800.846,2.6e-05,4.585026652029182,8.2e-07
14,tensiometry,,,,,CCCCCCCCCCCCCCCCOc1ccc[n+](CC(O)C[n+]2cccc(OCCCCCCCCCCCCCCCC)c2)c1.[Br-].[Br-],25,10.1021/la5045267,,"InChI=1S/C45H80N2O3.2BrH/c1-3-5-7-9-11-13-15-17-19-21-23-25-27-29-37-49-44-33-31-35-46(41-44)39-43(48)40-47-36-32-34-45(42-47)50-38-30-28-26-24-22-20-18-16-14-12-10-8-6-4-2;;/h31-36,41-43,48H,3-30,37-40H2,1-2H3;2*1H/q+2;;/p-2",856.9539999999997,,,
11,conductometry,,,,,CCCCCCCCCCOc1ccc[n+](CC(O)C[n+]2cccc(OCCCCCCCCCC)c2)c1.[Br-].[Br-],25,10.1021/la5045267,,"InChI=1S/C33H56N2O3.2BrH/c1-3-5-7-9-11-13-15-17-25-37-32-21-19-23-34(29-32)27-31(36)28-35-24-20-22-33(30-35)38-26-18-16-14-12-10-8-6-4-2;;/h19-24,29-31,36H,3-18,25-28H2,1-2H3;2*1H/q+2;;/p-2",688.6300000000005,0.001,3.0,
12,conductometry,,,,,CCCCCCCCCCCCOc1ccc[n+](CC(O)C[n+]2cccc(OCCCCCCCCCCCC)c2)c1.[Br-].[Br-],25,10.1021/la5045267,,"InChI=1S/C37H64N2O3.2BrH/c1-3-5-7-9-11-13-15-17-19-21-29-41-36-25-23-27-38(33-36)31-35(40)32-39-28-24-26-37(34-39)42-30-22-20-18-16-14-12-10-8-6-4-2;;/h23-28,33-35,40H,3-22,29-32H2,1-2H3;2*1H/q+2;;/p-2",744.7380000000003,0.00015,3.8239087409443187,
13,conductometry,,,,,CCCCCCCCCCCCCCOc1ccc[n+](CC(O)C[n+]2cccc(OCCCCCCCCCCCCCC)c2)c1.[Br-].[Br-],25,10.1021/la5045267,,"InChI=1S/C41H72N2O3.2BrH/c1-3-5-7-9-11-13-15-17-19-21-23-25-33-45-40-29-27-31-42(37-40)35-39(44)36-43-32-28-30-41(38-43)46-34-26-24-22-20-18-16-14-12-10-8-6-4-2;;/h27-32,37-39,44H,3-26,33-36H2,1-2H3;2*1H/q+2;;/p-2",800.846,2.7e-05,4.568636235841013,
14,conductometry,,,,,CCCCCCCCCCCCCCCCOc1ccc[n+](CC(O)C[n+]2cccc(OCCCCCCCCCCCCCCCC)c2)c1.[Br-].[Br-],25,10.1021/la5045267,,"InChI=1S/C45H80N2O3.2BrH/c1-3-5-7-9-11-13-15-17-19-21-23-25-27-29-37-49-44-33-31-35-46(41-44)39-43(48)40-47-36-32-34-45(42-47)50-38-30-28-26-24-22-20-18-16-14-12-10-8-6-4-2;;/h31-36,41-43,48H,3-30,37-40H2,1-2H3;2*1H/q+2;;/p-2",856.9539999999997,3e-06,5.522878745280337,
11,fluorimetry,,,,,CCCCCCCCCCOc1ccc[n+](CC(O)C[n+]2cccc(OCCCCCCCCCC)c2)c1.[Br-].[Br-],25,10.1021/la5045267,,"InChI=1S/C33H56N2O3.2BrH/c1-3-5-7-9-11-13-15-17-25-37-32-21-19-23-34(29-32)27-31(36)28-35-24-20-22-33(30-35)38-26-18-16-14-12-10-8-6-4-2;;/h19-24,29-31,36H,3-18,25-28H2,1-2H3;2*1H/q+2;;/p-2",688.6300000000005,0.0009,3.0457574905606752,
12,fluorimetry,,,,,CCCCCCCCCCCCOc1ccc[n+](CC(O)C[n+]2cccc(OCCCCCCCCCCCC)c2)c1.[Br-].[Br-],25,10.1021/la5045267,,"InChI=1S/C37H64N2O3.2BrH/c1-3-5-7-9-11-13-15-17-19-21-29-41-36-25-23-27-38(33-36)31-35(40)32-39-28-24-26-37(34-39)42-30-22-20-18-16-14-12-10-8-6-4-2;;/h23-28,33-35,40H,3-22,29-32H2,1-2H3;2*1H/q+2;;/p-2",744.7380000000003,0.0001,4.0,
13,fluorimetry,,,,,CCCCCCCCCCCCCCOc1ccc[n+](CC(O)C[n+]2cccc(OCCCCCCCCCCCCCC)c2)c1.[Br-].[Br-],25,10.1021/la5045267,,"InChI=1S/C41H72N2O3.2BrH/c1-3-5-7-9-11-13-15-17-19-21-23-25-33-45-40-29-27-31-42(37-40)35-39(44)36-43-32-28-30-41(38-43)46-34-26-24-22-20-18-16-14-12-10-8-6-4-2;;/h27-32,37-39,44H,3-26,33-36H2,1-2H3;2*1H/q+2;;/p-2",800.846,2.5e-05,4.6020599913279625,
14,fluorimetry,,,,,CCCCCCCCCCCCCCCCOc1ccc[n+](CC(O)C[n+]2cccc(OCCCCCCCCCCCCCCCC)c2)c1.[Br-].[Br-],25,10.1021/la5045267,,"InChI=1S/C45H80N2O3.2BrH/c1-3-5-7-9-11-13-15-17-19-21-23-25-27-29-37-49-44-33-31-35-46(41-44)39-43(48)40-47-36-32-34-45(42-47)50-38-30-28-26-24-22-20-18-16-14-12-10-8-6-4-2;;/h31-36,41-43,48H,3-30,37-40H2,1-2H3;2*1H/q+2;;/p-2",856.9539999999997,4e-06,5.3979400086720375,
11,calorimetry,,,,,CCCCCCCCCCOc1ccc[n+](CC(O)C[n+]2cccc(OCCCCCCCCCC)c2)c1.[Br-].[Br-],25,10.1021/la5045267,,"InChI=1S/C33H56N2O3.2BrH/c1-3-5-7-9-11-13-15-17-25-37-32-21-19-23-34(29-32)27-31(36)28-35-24-20-22-33(30-35)38-26-18-16-14-12-10-8-6-4-2;;/h19-24,29-31,36H,3-18,25-28H2,1-2H3;2*1H/q+2;;/p-2",688.6300000000005,0.00102,2.9913998282380825,
12,calorimetry,,,,,CCCCCCCCCCCCOc1ccc[n+](CC(O)C[n+]2cccc(OCCCCCCCCCCCC)c2)c1.[Br-].[Br-],25,10.1021/la5045267,,"InChI=1S/C37H64N2O3.2BrH/c1-3-5-7-9-11-13-15-17-19-21-29-41-36-25-23-27-38(33-36)31-35(40)32-39-28-24-26-37(34-39)42-30-22-20-18-16-14-12-10-8-6-4-2;;/h23-28,33-35,40H,3-22,29-32H2,1-2H3;2*1H/q+2;;/p-2",744.7380000000003,0.00015,3.8239087409443187,
13,calorimetry,,,,,CCCCCCCCCCCCCCOc1ccc[n+](CC(O)C[n+]2cccc(OCCCCCCCCCCCCCC)c2)c1.[Br-].[Br-],25,10.1021/la5045267,,"InChI=1S/C41H72N2O3.2BrH/c1-3-5-7-9-11-13-15-17-19-21-23-25-33-45-40-29-27-31-42(37-40)35-39(44)36-43-32-28-30-41(38-43)46-34-26-24-22-20-18-16-14-12-10-8-6-4-2;;/h27-32,37-39,44H,3-26,33-36H2,1-2H3;2*1H/q+2;;/p-2",800.846,2.1000000000000002e-05,4.6777807052660805,
14,calorimetry,,,,,CCCCCCCCCCCCCCCCOc1ccc[n+](CC(O)C[n+]2cccc(OCCCCCCCCCCCCCCCC)c2)c1.[Br-].[Br-],25,10.1021/la5045267,,"InChI=1S/C45H80N2O3.2BrH/c1-3-5-7-9-11-13-15-17-19-21-23-25-27-29-37-49-44-33-31-35-46(41-44)39-43(48)40-47-36-32-34-45(42-47)50-38-30-28-26-24-22-20-18-16-14-12-10-8-6-4-2;;/h31-36,41-43,48H,3-30,37-40H2,1-2H3;2*1H/q+2;;/p-2",856.9539999999997,6e-06,5.221848749616356,

File: data/sources/chauhan2015/source_data/chauhan2015_table_1.csv
surfactant,method,cmc mM,cmc err,beta,g_cmc mN/m,g_cmc mN/m err,Gamma_max μmol/m2 (n = 2),Gamma_max μmol/m2 (n = 3),Gamma_max μmol/m2 err,Amin nm2 (n = 2),Amin nm2 (n  = 3),Amin nm2 err,C20 (10−4),Pi_cmc mN/m,Pi_cmc mN/m err,ΔGaods kJ/mol,ΔGaods kJ/mol err,SMILES,Temp_Celsius,source_doi,reference_doi
11,tensiometry,1,,,26.2,0.1,1.25,0.83,0.04,1.32,1.98,0.03,1.34,45.8,0.1,-71.54,0.12,OC(C[N+]1=CC=CC(OCCCCCCCCCC)=C1)C[N+]2=CC(OCCCCCCCCCC)=CC=C2.[Br-].[Br-],25,10.1021/la5045267,
12,tensiometry,0.14,,,33.64,0.1,1.14,0.76,0.03,1.45,2.1,0.02,0.21,38.36,0.1,-70.39,0.1,OC(C[N+]1=CC=CC(OCCCCCCCCCCCC)=C1)C[N+]2=CC(OCCCCCCCCCCCC)=CC=C2.[Br-].[Br-],25,10.1021/la5045267,
13,tensiometry,0.026,,,47.8,0.1,0.82,0.55,0.03,2,3,0.02,0.17,24.2,0.1,-65.51,0.13,OC(C[N+]1=CC=CC(OCCCCCCCCCCCCCC)=C1)C[N+]2=CC(OCCCCCCCCCCCCCC)=CC=C2.[Br-].[Br-],25,10.1021/la5045267,
14,tensiometry,,,,,,,,,,,,,,,,,OC(C[N+]1=CC=CC(OCCCCCCCCCCCCCCCC)=C1)C[N+]2=CC(OCCCCCCCCCCCCCCCC)=CC=C2.[Br-].[Br-],25,10.1021/la5045267,
11,conductometry,1,,0.79,,,,,,,,,,,,,,OC(C[N+]1=CC=CC(OCCCCCCCCCC)=C1)C[N+]2=CC(OCCCCCCCCCC)=CC=C2.[Br-].[Br-],25,10.1021/la5045267,
12,conductometry,0.15,,0.63,,,,,,,,,,,,,,OC(C[N+]1=CC=CC(OCCCCCCCCCCCC)=C1)C[N+]2=CC(OCCCCCCCCCCCC)=CC=C2.[Br-].[Br-],25,10.1021/la5045267,
13,conductometry,0.027,,0.5,,,,,,,,,,,,,,OC(C[N+]1=CC=CC(OCCCCCCCCCCCCCC)=C1)C[N+]2=CC(OCCCCCCCCCCCCCC)=CC=C2.[Br-].[Br-],25,10.1021/la5045267,
14,conductometry,0.003,,0.37,,,,,,,,,,,,,,OC(C[N+]1=CC=CC(OCCCCCCCCCCCCCCCC)=C1)C[N+]2=CC(OCCCCCCCCCCCCCCCC)=CC=C2.[Br-].[Br-],25,10.1021/la5045267,
11,fluorimetry,0.9,,,,,,,,,,,,,,,,OC(C[N+]1=CC=CC(OCCCCCCCCCC)=C1)C[N+]2=CC(OCCCCCCCCCC)=CC=C2.[Br-].[Br-],25,10.1021/la5045267,
12,fluorimetry,0.1,,,,,,,,,,,,,,,,OC(C[N+]1=CC=CC(OCCCCCCCCCCCC)=C1)C[N+]2=CC(OCCCCCCCCCCCC)=CC=C2.[Br-].[Br-],25,10.1021/la5045267,
13,fluorimetry,0.025,,,,,,,,,,,,,,,,OC(C[N+]1=CC=CC(OCCCCCCCCCCCCCC)=C1)C[N+]2=CC(OCCCCCCCCCCCCCC)=CC=C2.[Br-].[Br-],25,10.1021/la5045267,
14,fluorimetry,0.004,,,,,,,,,,,,,,,,OC(C[N+]1=CC=CC(OCCCCCCCCCCCCCCCC)=C1)C[N+]2=CC(OCCCCCCCCCCCCCCCC)=CC=C2.[Br-].[Br-],25,10.1021/la5045267,
11,calorimetry,1.02,0.01,,,,,,,,,,,,,,,OC(C[N+]1=CC=CC(OCCCCCCCCCC)=C1)C[N+]2=CC(OCCCCCCCCCC)=CC=C2.[Br-].[Br-],25,10.1021/la5045267,
12,calorimetry,0.15,0.01,,,,,,,,,,,,,,,OC(C[N+]1=CC=CC(OCCCCCCCCCCCC)=C1)C[N+]2=CC(OCCCCCCCCCCCC)=CC=C2.[Br-].[Br-],25,10.1021/la5045267,
13,calorimetry,0.021,0.002,,,,,,,,,,,,,,,OC(C[N+]1=CC=CC(OCCCCCCCCCCCCCC)=C1)C[N+]2=CC(OCCCCCCCCCCCCCC)=CC=C2.[Br-].[Br-],25,10.1021/la5045267,
14,calorimetry,0.006,0.002,,,,,,,,,,,,,,,OC(C[N+]1=CC=CC(OCCCCCCCCCCCCCCCC)=C1)C[N+]2=CC(OCCCCCCCCCCCCCCCC)=CC=C2.[Br-].[Br-],25,10.1021/la5045267,

File: data/sources/devinsky1986/processed_data/devinsky1986.csv
identifier,CMC,AW_ST_CMC,F x 10^20/ m2,source_doi,SMILES,reference_doi,Temp_Celsius,method,Molecular_Weight,InChI,Gamma_max,Area_min,pCMC
I,0.42,42.4,119.9,10.1016/0021-9797(86)90417-0,CCCCCC[N+](C)(C)CCCCCCC[N+](C)(C)CCCCCC.[Br-].[Br-],,20,tensiometry,516.4910000000002,"InChI=1S/C23H52N2.2BrH/c1-7-9-11-16-20-24(3,4)22-18-14-13-15-19-23-25(5,6)21-17-12-10-8-2;;/h7-23H2,1-6H3;2*1H/q+2;;/p-2",1.38e-06,1.199,0.37675070960209955
II,0.049,40.3,116.9,10.1016/0021-9797(86)90417-0,CCCCCCCC[N+](C)(C)CCCCCCC[N+](C)(C)CCCCCCCC.[Br-].[Br-],,20,tensiometry,572.5990000000003,"InChI=1S/C27H60N2.2BrH/c1-7-9-11-13-16-20-24-28(3,4)26-22-18-15-19-23-27-29(5,6)25-21-17-14-12-10-8-2;;/h7-27H2,1-6H3;2*1H/q+2;;/p-2",1.42e-06,1.169,1.3098039199714864
III,0.015,39.7,129.6,10.1016/0021-9797(86)90417-0,CCCCCCCCC[N+](C)(C)CCCCCCC[N+](C)(C)CCCCCCCCC.[Br-].[Br-],,20,tensiometry,600.6530000000004,"InChI=1S/C29H64N2.2BrH/c1-7-9-11-13-15-18-22-26-30(3,4)28-24-20-17-21-25-29-31(5,6)27-23-19-16-14-12-10-8-2;;/h7-29H2,1-6H3;2*1H/q+2;;/p-2",1.28e-06,1.2959999999999998,1.8239087409443189
IV,0.0077,39.5,127.6,10.1016/0021-9797(86)90417-0,CCCCCCCCCC[N+](C)(C)CCCCCCC[N+](C)(C)CCCCCCCCCC.[Br-].[Br-],,20,tensiometry,628.7070000000004,"InChI=1S/C31H68N2.2BrH/c1-7-9-11-13-15-17-20-24-28-32(3,4)30-26-22-19-23-27-31-33(5,6)29-25-21-18-16-14-12-10-8-2;;/h7-31H2,1-6H3;2*1H/q+2;;/p-2",1.3e-06,1.276,2.113509274827518
V,0.0023,40.1,100.2,10.1016/0021-9797(86)90417-0,CCCCCCCCCCC[N+](C)(C)CCCCCCC[N+](C)(C)CCCCCCCCCCC.[Br-].[Br-],,20,tensiometry,656.7610000000005,"InChI=1S/C33H72N2.2BrH/c1-7-9-11-13-15-17-19-22-26-30-34(3,4)32-28-24-21-25-29-33-35(5,6)31-27-23-20-18-16-14-12-10-8-2;;/h7-33H2,1-6H3;2*1H/q+2;;/p-2",1.66e-06,1.002,2.638272163982407
VI,0.001,40.0,114.5,10.1016/0021-9797(86)90417-0,CCCCCCCCCCCC[N+](C)(C)CCCCCCC[N+](C)(C)CCCCCCCCCCCC.[Br-].[Br-],,20,tensiometry,684.8150000000006,"InChI=1S/C35H76N2.2BrH/c1-7-9-11-13-15-17-19-21-24-28-32-36(3,4)34-30-26-23-27-31-35-37(5,6)33-29-25-22-20-18-16-14-12-10-8-2;;/h7-35H2,1-6H3;2*1H/q+2;;/p-2",1.4499999999999999e-06,1.145,3.0
VII,0.00049,39.7,122.8,10.1016/0021-9797(86)90417-0,CCCCCCCCCCCCC[N+](C)(C)CCCCCCC[N+](C)(C)CCCCCCCCCCCCC.[Br-].[Br-],,20,tensiometry,712.8690000000005,"InChI=1S/C37H80N2.2BrH/c1-7-9-11-13-15-17-19-21-23-26-30-34-38(3,4)36-32-28-25-29-33-37-39(5,6)35-31-27-24-22-20-18-16-14-12-10-8-2;;/h7-37H2,1-6H3;2*1H/q+2;;/p-2",1.35e-06,1.228,3.309803919971486
VIII,0.0002,39.6,119.9,10.1016/0021-9797(86)90417-0,CCCCCCCCCCCCCC[N+](C)(C)CCCCCCC[N+](C)(C)CCCCCCCCCCCCCC.[Br-].[Br-],,20,tensiometry,740.9230000000003,"InChI=1S/C39H84N2.2BrH/c1-7-9-11-13-15-17-19-21-23-25-28-32-36-40(3,4)38-34-30-27-31-35-39-41(5,6)37-33-29-26-24-22-20-18-16-14-12-10-8-2;;/h7-39H2,1-6H3;2*1H/q+2;;/p-2",1.38e-06,1.199,3.6989700043360187
IX,9.3e-06,36.6,104.8,10.1016/0021-9797(86)90417-0,CCCCCCCCCCCCCCCC[N+](C)(C)CCCCCCC[N+](C)(C)CCCCCCCCCCCCCCCC.[Br-].[Br-],,20,tensiometry,797.0310000000001,"InChI=1S/C43H92N2.2BrH/c1-7-9-11-13-15-17-19-21-23-25-27-29-32-36-40-44(3,4)42-38-34-31-35-39-43-45(5,6)41-37-33-30-28-26-24-22-20-18-16-14-12-10-8-2;;/h7-43H2,1-6H3;2*1H/q+2;;/p-2",1.5800000000000001e-06,1.048,5.031517051446065
X,0.037,37.1,98.3,10.1016/0021-9797(86)90417-0,CCCCCCCC[N+](C)(C)CCCN(C)CCC[N+](C)(C)CCCCCCCC.[Br-].[Br-],,20,tensiometry,587.6140000000004,"InChI=1S/C27H61N3.2BrH/c1-8-10-12-14-16-18-24-29(4,5)26-20-22-28(3)23-21-27-30(6,7)25-19-17-15-13-11-9-2;;/h8-27H2,1-7H3;2*1H/q+2;;/p-2",1.69e-06,0.9829999999999999,1.431798275933005
XI,0.015,38.0,100.0,10.1016/0021-9797(86)90417-0,CCCCCCCCC[N+](C)(C)CCCN(C)CCC[N+](C)(C)CCCCCCCCC.[Br-].[Br-],,20,tensiometry,615.6680000000005,"InChI=1S/C29H65N3.2BrH/c1-8-10-12-14-16-18-20-26-31(4,5)28-22-24-30(3)25-23-29-32(6,7)27-21-19-17-15-13-11-9-2;;/h8-29H2,1-7H3;2*1H/q+2;;/p-2",1.66e-06,1.0,1.8239087409443189
XII,0.0047,35.5,98.3,10.1016/0021-9797(86)90417-0,CCCCCCCCCC[N+](C)(C)CCCN(C)CCC[N+](C)(C)CCCCCCCCCC.[Br-].[Br-],,20,tensiometry,643.7220000000004,"InChI=1S/C31H69N3.2BrH/c1-8-10-12-14-16-18-20-22-28-33(4,5)30-24-26-32(3)27-25-31-34(6,7)29-23-21-19-17-15-13-11-9-2;;/h8-31H2,1-7H3;2*1H/q+2;;/p-2",1.69e-06,0.9829999999999999,2.3279021420642825
XIII,0.0021,37.5,103.1,10.1016/0021-9797(86)90417-0,CCCCCCCCCCC[N+](C)(C)CCCN(C)CCC[N+](C)(C)CCCCCCCCCCC.[Br-].[Br-],,20,tensiometry,671.7760000000005,"InChI=1S/C33H73N3.2BrH/c1-8-10-12-14-16-18-20-22-24-30-35(4,5)32-26-28-34(3)29-27-33-36(6,7)31-25-23-21-19-17-15-13-11-9-2;;/h8-33H2,1-7H3;2*1H/q+2;;/p-2",1.61e-06,1.031,2.677780705266081
XIV,0.0012,36.1,108.1,10.1016/0021-9797(86)90417-0,CCCCCCCCCCCC[N+](C)(C)CCCN(C)CCC[N+](C)(C)CCCCCCCCCCCC.[Br-].[Br-],,20,tensiometry,699.8300000000005,"InChI=1S/C35H77N3.2BrH/c1-8-10-12-14-16-18-20-22-24-26-32-37(4,5)34-28-30-36(3)31-29-35-38(6,7)33-27-25-23-21-19-17-15-13-11-9-2;;/h8-35H2,1-7H3;2*1H/q+2;;/p-2",1.54e-06,1.081,2.9208187539523753
XV,0.00041,38.0,111.2,10.1016/0021-9797(86)90417-0,CCCCCCCCCCCCC[N+](C)(C)CCCN(C)CCC[N+](C)(C)CCCCCCCCCCCCC.[Br-].[Br-],,20,tensiometry,727.8840000000004,"InChI=1S/C37H81N3.2BrH/c1-8-10-12-14-16-18-20-22-24-26-28-34-39(4,5)36-30-32-38(3)33-31-37-40(6,7)35-29-27-25-23-21-19-17-15-13-11-9-2;;/h8-37H2,1-7H3;2*1H/q+2;;/p-2",1.49e-06,1.1119999999999999,3.3872161432802645
XVI,0.00012,38.0,102.5,10.1016/0021-9797(86)90417-0,CCCCCCCCCCCCCC[N+](C)(C)CCCN(C)CCC[N+](C)(C)CCCCCCCCCCCCCC.[Br-].[Br-],,20,tensiometry,755.9380000000002,"InChI=1S/C39H85N3.2BrH/c1-8-10-12-14-16-18-20-22-24-26-28-30-36-41(4,5)38-32-34-40(3)35-33-39-42(6,7)37-31-29-27-25-23-21-19-17-15-13-11-9-2;;/h8-39H2,1-7H3;2*1H/q+2;;/p-2",1.6200000000000002e-06,1.025,3.9208187539523753
XVII,4.2e-05,40.1,112.7,10.1016/0021-9797(86)90417-0,CCCCCCCCCCCCCCC[N+](C)(C)CCCN(C)CCC[N+](C)(C)CCCCCCCCCCCCCCC.[Br-].[Br-],,20,tensiometry,783.9920000000001,"InChI=1S/C41H89N3.2BrH/c1-8-10-12-14-16-18-20-22-24-26-28-30-32-38-43(4,5)40-34-36-42(3)37-35-41-44(6,7)39-33-31-29-27-25-23-21-19-17-15-13-11-9-2;;/h8-41H2,1-7H3;2*1H/q+2;;/p-2",1.47e-06,1.127,4.376750709602099
XVIII,1.4e-05,42.9,119.2,10.1016/0021-9797(86)90417-0,CCCCCCCCCCCCCCCC[N+](C)(C)CCCN(C)CCC[N+](C)(C)CCCCCCCCCCCCCCCC.[Br-].[Br-],,20,tensiometry,812.0459999999999,"InChI=1S/C43H93N3.2BrH/c1-8-10-12-14-16-18-20-22-24-26-28-30-32-34-40-45(4,5)42-36-38-44(3)39-37-43-46(6,7)41-35-33-31-29-27-25-23-21-19-17-15-13-11-9-2;;/h8-43H2,1-7H3;2*1H/q+2;;/p-2",1.3899999999999998e-06,1.1920000000000002,4.853871964321762
XIX,0.042,41.7,127.7,10.1016/0021-9797(86)90417-0,CCCCCCCC[N+](C)(C)CCCOCCC[N+](C)(C)CCCCCCCC.[Br-].[Br-],,20,tensiometry,574.5710000000004,"InChI=1S/C26H58N2O.2BrH/c1-7-9-11-13-15-17-21-27(3,4)23-19-25-29-26-20-24-28(5,6)22-18-16-14-12-10-8-2;;/h7-26H2,1-6H3;2*1H/q+2;;/p-2",1.3e-06,1.277,1.3767507096020994
XX,0.017,40.4,133.1,10.1016/0021-9797(86)90417-0,CCCCCCCCC[N+](C)(C)CCCOCCC[N+](C)(C)CCCCCCCCC.[Br-].[Br-],,20,tensiometry,602.6250000000005,"InChI=1S/C28H62N2O.2BrH/c1-7-9-11-13-15-17-19-23-29(3,4)25-21-27-31-28-22-26-30(5,6)24-20-18-16-14-12-10-8-2;;/h7-28H2,1-6H3;2*1H/q+2;;/p-2",1.25e-06,1.331,1.7695510786217261
XXI,0.0077,40.8,135.0,10.1016/0021-9797(86)90417-0,CCCCCCCCCC[N+](C)(C)CCCOCCC[N+](C)(C)CCCCCCCCCC.[Br-].[Br-],,20,tensiometry,630.6790000000005,"InChI=1S/C30H66N2O.2BrH/c1-7-9-11-13-15-17-19-21-25-31(3,4)27-23-29-33-30-24-28-32(5,6)26-22-20-18-16-14-12-10-8-2;;/h7-30H2,1-6H3;2*1H/q+2;;/p-2",1.23e-06,1.3499999999999999,2.113509274827518
XXII,0.0021,39.1,127.1,10.1016/0021-9797(86)90417-0,CCCCCCCCCCC[N+](C)(C)CCCOCCC[N+](C)(C)CCCCCCCCCCC.[Br-].[Br-],,20,tensiometry,658.7330000000006,"InChI=1S/C32H70N2O.2BrH/c1-7-9-11-13-15-17-19-21-23-27-33(3,4)29-25-31-35-32-26-30-34(5,6)28-24-22-20-18-16-14-12-10-8-2;;/h7-32H2,1-6H3;2*1H/q+2;;/p-2",1.31e-06,1.271,2.677780705266081
XXIII,0.0011,38.2,128.5,10.1016/0021-9797(86)90417-0,CCCCCCCCCCCC[N+](C)(C)CCCOCCC[N+](C)(C)CCCCCCCCCCCC.[Br-].[Br-],,20,tensiometry,686.7870000000006,"InChI=1S/C34H74N2O.2BrH/c1-7-9-11-13-15-17-19-21-23-25-29-35(3,4)31-27-33-37-34-28-32-36(5,6)30-26-24-22-20-18-16-14-12-10-8-2;;/h7-34H2,1-6H3;2*1H/q+2;;/p-2",1.29e-06,1.2850000000000001,2.958607314841775
XXIV,0.00031,39.7,125.8,10.1016/0021-9797(86)90417-0,CCCCCCCCCCCCC[N+](C)(C)CCCOCCC[N+](C)(C)CCCCCCCCCCCCC.[Br-].[Br-],,20,tensiometry,714.8410000000005,"InChI=1S/C36H78N2O.2BrH/c1-7-9-11-13-15-17-19-21-23-25-27-31-37(3,4)33-29-35-39-36-30-34-38(5,6)32-28-26-24-22-20-18-16-14-12-10-8-2;;/h7-36H2,1-6H3;2*1H/q+2;;/p-2",1.32e-06,1.258,3.5086383061657274
XXV,0.0001,40.1,138.4,10.1016/0021-9797(86)90417-0,CCCCCCCCCCCCCC[N+](C)(C)CCCOCCC[N+](C)(C)CCCCCCCCCCCCCC.[Br-].[Br-],,20,tensiometry,742.8950000000003,"InChI=1S/C38H82N2O.2BrH/c1-7-9-11-13-15-17-19-21-23-25-27-29-33-39(3,4)35-31-37-41-38-32-36-40(5,6)34-30-28-26-24-22-20-18-16-14-12-10-8-2;;/h7-38H2,1-6H3;2*1H/q+2;;/p-2",1.2e-06,1.3840000000000001,4.0
XXVI,4.4e-06,47.2,141.3,10.1016/0021-9797(86)90417-0,CCCCCCCCCCCCCCCC[N+](C)(C)CCCOCCC[N+](C)(C)CCCCCCCCCCCCCCCC.[Br-].[Br-],,20,tensiometry,799.003,"InChI=1S/C42H90N2O.2BrH/c1-7-9-11-13-15-17-19-21-23-25-27-29-31-33-37-43(3,4)39-35-41-45-42-36-40-44(5,6)38-34-32-30-28-26-24-22-20-18-16-14-12-10-8-2;;/h7-42H2,1-6H3;2*1H/q+2;;/p-2",1.18e-06,1.413,5.356547323513812
XXVII,0.061,28.7,78.8,10.1016/0021-9797(86)90417-0,CCCCCC[N+](C)(C)CCCSCCC[N+](C)(C)CCCCCC.[Br-].[Br-],,20,tensiometry,534.5310000000002,"InChI=1S/C22H50N2S.2BrH/c1-7-9-11-13-17-23(3,4)19-15-21-25-22-16-20-24(5,6)18-14-12-10-8-2;;/h7-22H2,1-6H3;2*1H/q+2;;/p-2",2.1099999999999997e-06,0.7879999999999999,1.214670164989233
XXVIII,0.021,33.1,88.3,10.1016/0021-9797(86)90417-0,CCCCCCCC[N+](C)(C)CCCSCCC[N+](C)(C)CCCCCCCC.[Br-].[Br-],,20,tensiometry,590.6390000000004,"InChI=1S/C26H58N2S.2BrH/c1-7-9-11-13-15-17-21-27(3,4)23-19-25-29-26-20-24-28(5,6)22-18-16-14-12-10-8-2;;/h7-26H2,1-6H3;2*1H/q+2;;/p-2",1.8799999999999998e-06,0.883,1.6777807052660807
XXIX,0.0088,35.0,85.1,10.1016/0021-9797(86)90417-0,CCCCCCCCCC[N+](C)(C)CCCSCCC[N+](C)(C)CCCCCCCCCC.[Br-].[Br-],,20,tensiometry,646.7470000000005,"InChI=1S/C30H66N2S.2BrH/c1-7-9-11-13-15-17-19-21-25-31(3,4)27-23-29-33-30-24-28-32(5,6)26-22-20-18-16-14-12-10-8-2;;/h7-30H2,1-6H3;2*1H/q+2;;/p-2",1.95e-06,0.851,2.0555173278498313
XXX,0.00084,34.5,83.9,10.1016/0021-9797(86)90417-0,CCCCCCCCCCCC[N+](C)(C)CCCSCCC[N+](C)(C)CCCCCCCCCCCC.[Br-].[Br-],,20,tensiometry,702.8550000000005,"InChI=1S/C34H74N2S.2BrH/c1-7-9-11-13-15-17-19-21-23-25-29-35(3,4)31-27-33-37-34-28-32-36(5,6)30-26-24-22-20-18-16-14-12-10-8-2;;/h7-34H2,1-6H3;2*1H/q+2;;/p-2",1.19e-06,0.839,3.0757207139381184
XXXI,0.00015,33.9,113.5,10.1016/0021-9797(86)90417-0,CCCCCCCCCCCCCC[N+](C)(C)CCCSCCC[N+](C)(C)CCCCCCCCCCCCCC.[Br-].[Br-],,20,tensiometry,758.9630000000002,"InChI=1S/C38H82N2S.2BrH/c1-7-9-11-13-15-17-19-21-23-25-27-29-33-39(3,4)35-31-37-41-38-32-36-40(5,6)34-30-28-26-24-22-20-18-16-14-12-10-8-2;;/h7-38H2,1-6H3;2*1H/q+2;;/p-2",1.46e-06,1.135,3.8239087409443187
XXXII,1.7e-05,41.9,121.4,10.1016/0021-9797(86)90417-0,CCCCCCCCCCCCCCCC[N+](C)(C)CCCSCCC[N+](C)(C)CCCCCCCCCCCCCCCC.[Br-].[Br-],,20,tensiometry,815.0709999999998,"InChI=1S/C42H90N2S.2BrH/c1-7-9-11-13-15-17-19-21-23-25-27-29-31-33-37-43(3,4)39-35-41-45-42-36-40-44(5,6)38-34-32-30-28-26-24-22-20-18-16-14-12-10-8-2;;/h7-42H2,1-6H3;2*1H/q+2;;/p-2",1.37e-06,1.214,4.769551078621726
XXXIII,5.2e-06,40.9,119.7,10.1016/0021-9797(86)90417-0,CCCCCCCCCCCCCCCCCC[N+](C)(C)CCCSCCC[N+](C)(C)CCCCCCCCCCCCCCCCCC.[Br-].[Br-],,20,tensiometry,871.1789999999995,"InChI=1S/C46H98N2S.2BrH/c1-7-9-11-13-15-17-19-21-23-25-27-29-31-33-35-37-41-47(3,4)43-39-45-49-46-40-44-48(5,6)42-38-36-34-32-30-28-26-24-22-20-18-16-14-12-10-8-2;;/h7-46H2,1-6H3;2*1H/q+2;;/p-2",1.3899999999999998e-06,1.197,5.2839966563652006
I,0.16,,,10.1016/0021-9797(86)90417-0,CCCCCC[N+](C)(C)CCCCCCC[N+](C)(C)CCCCCC.[Br-].[Br-],,20,conductometry,516.4910000000002,"InChI=1S/C23H52N2.2BrH/c1-7-9-11-16-20-24(3,4)22-18-14-13-15-19-23-25(5,6)21-17-12-10-8-2;;/h7-23H2,1-6H3;2*1H/q+2;;/p-2",,,0.7958800173440752
II,0.048,,,10.1016/0021-9797(86)90417-0,CCCCCCCC[N+](C)(C)CCCCCCC[N+](C)(C)CCCCCCCC.[Br-].[Br-],,20,,572.5990000000003,"InChI=1S/C27H60N2.2BrH/c1-7-9-11-13-16-20-24-28(3,4)26-22-18-15-19-23-27-29(5,6)25-21-17-14-12-10-8-2;;/h7-27H2,1-6H3;2*1H/q+2;;/p-2",,,1.3187587626244128
III,0.025,,,10.1016/0021-9797(86)90417-0,CCCCCCCCC[N+](C)(C)CCCCCCC[N+](C)(C)CCCCCCCCC.[Br-].[Br-],,20,,600.6530000000004,"InChI=1S/C29H64N2.2BrH/c1-7-9-11-13-15-18-22-26-30(3,4)28-24-20-17-21-25-29-31(5,6)27-23-19-16-14-12-10-8-2;;/h7-29H2,1-6H3;2*1H/q+2;;/p-2",,,1.6020599913279623
IV,0.0089,,,10.1016/0021-9797(86)90417-0,CCCCCCCCCC[N+](C)(C)CCCCCCC[N+](C)(C)CCCCCCCCCC.[Br-].[Br-],,20,,628.7070000000004,"InChI=1S/C31H68N2.2BrH/c1-7-9-11-13-15-17-20-24-28-32(3,4)30-26-22-19-23-27-31-33(5,6)29-25-21-18-16-14-12-10-8-2;;/h7-31H2,1-6H3;2*1H/q+2;;/p-2",,,2.050609993355087
V,0.003,,,10.1016/0021-9797(86)90417-0,CCCCCCCCCCC[N+](C)(C)CCCCCCC[N+](C)(C)CCCCCCCCCCC.[Br-].[Br-],,20,,656.7610000000005,"InChI=1S/C33H72N2.2BrH/c1-7-9-11-13-15-17-19-22-26-30-34(3,4)32-28-24-21-25-29-33-35(5,6)31-27-23-20-18-16-14-12-10-8-2;;/h7-33H2,1-6H3;2*1H/q+2;;/p-2",,,2.5228787452803374
VI,0.0011,,,10.1016/0021-9797(86)90417-0,CCCCCCCCCCCC[N+](C)(C)CCCCCCC[N+](C)(C)CCCCCCCCCCCC.[Br-].[Br-],,20,,684.8150000000006,"InChI=1S/C35H76N2.2BrH/c1-7-9-11-13-15-17-19-21-24-28-32-36(3,4)34-30-26-23-27-31-35-37(5,6)33-29-25-22-20-18-16-14-12-10-8-2;;/h7-35H2,1-6H3;2*1H/q+2;;/p-2",,,2.958607314841775
VII,0.00041,,,10.1016/0021-9797(86)90417-0,CCCCCCCCCCCCC[N+](C)(C)CCCCCCC[N+](C)(C)CCCCCCCCCCCCC.[Br-].[Br-],,20,,712.8690000000005,"InChI=1S/C37H80N2.2BrH/c1-7-9-11-13-15-17-19-21-23-26-30-34-38(3,4)36-32-28-25-29-33-37-39(5,6)35-31-27-24-22-20-18-16-14-12-10-8-2;;/h7-37H2,1-6H3;2*1H/q+2;;/p-2",,,3.3872161432802645
VIII,0.00018,,,10.1016/0021-9797(86)90417-0,CCCCCCCCCCCCCC[N+](C)(C)CCCCCCC[N+](C)(C)CCCCCCCCCCCCCC.[Br-].[Br-],,20,,740.9230000000003,"InChI=1S/C39H84N2.2BrH/c1-7-9-11-13-15-17-19-21-23-25-28-32-36-40(3,4)38-34-30-27-31-35-39-41(5,6)37-33-29-26-24-22-20-18-16-14-12-10-8-2;;/h7-39H2,1-6H3;2*1H/q+2;;/p-2",,,3.744727494896694
IX,3.2e-05,,,10.1016/0021-9797(86)90417-0,CCCCCCCCCCCCCCCC[N+](C)(C)CCCCCCC[N+](C)(C)CCCCCCCCCCCCCCCC.[Br-].[Br-],,20,,797.0310000000001,"InChI=1S/C43H92N2.2BrH/c1-7-9-11-13-15-17-19-21-23-25-27-29-32-36-40-44(3,4)42-38-34-31-35-39-43-45(5,6)41-37-33-30-28-26-24-22-20-18-16-14-12-10-8-2;;/h7-43H2,1-6H3;2*1H/q+2;;/p-2",,,4.494850021680094
X,0.031,,,10.1016/0021-9797(86)90417-0,CCCCCCCC[N+](C)(C)CCCN(C)CCC[N+](C)(C)CCCCCCCC.[Br-].[Br-],,20,,587.6140000000004,"InChI=1S/C27H61N3.2BrH/c1-8-10-12-14-16-18-24-29(4,5)26-20-22-28(3)23-21-27-30(6,7)25-19-17-15-13-11-9-2;;/h8-27H2,1-7H3;2*1H/q+2;;/p-2",,,1.5086383061657274
XI,0.018,,,10.1016/0021-9797(86)90417-0,CCCCCCCCC[N+](C)(C)CCCN(C)CCC[N+](C)(C)CCCCCCCCC.[Br-].[Br-],,20,,615.6680000000005,"InChI=1S/C29H65N3.2BrH/c1-8-10-12-14-16-18-20-26-31(4,5)28-22-24-30(3)25-23-29-32(6,7)27-21-19-17-15-13-11-9-2;;/h8-29H2,1-7H3;2*1H/q+2;;/p-2",,,1.744727494896694
XII,0.0084,,,10.1016/0021-9797(86)90417-0,CCCCCCCCCC[N+](C)(C)CCCN(C)CCC[N+](C)(C)CCCCCCCCCC.[Br-].[Br-],,20,,643.7220000000004,"InChI=1S/C31H69N3.2BrH/c1-8-10-12-14-16-18-20-22-28-33(4,5)30-24-26-32(3)27-25-31-34(6,7)29-23-21-19-17-15-13-11-9-2;;/h8-31H2,1-7H3;2*1H/q+2;;/p-2",,,2.0757207139381184
XIII,0.003,,,10.1016/0021-9797(86)90417-0,CCCCCCCCCCC[N+](C)(C)CCCN(C)CCC[N+](C)(C)CCCCCCCCCCC.[Br-].[Br-],,20,,671.7760000000005,"InChI=1S/C33H73N3.2BrH/c1-8-10-12-14-16-18-20-22-24-30-35(4,5)32-26-28-34(3)29-27-33-36(6,7)31-25-23-21-19-17-15-13-11-9-2;;/h8-33H2,1-7H3;2*1H/q+2;;/p-2",,,2.5228787452803374
XIV,0.0011,,,10.1016/0021-9797(86)90417-0,CCCCCCCCCCCC[N+](C)(C)CCCN(C)CCC[N+](C)(C)CCCCCCCCCCCC.[Br-].[Br-],,20,,699.8300000000005,"InChI=1S/C35H77N3.2BrH/c1-8-10-12-14-16-18-20-22-24-26-32-37(4,5)34-28-30-36(3)31-29-35-38(6,7)33-27-25-23-21-19-17-15-13-11-9-2;;/h8-35H2,1-7H3;2*1H/q+2;;/p-2",,,2.958607314841775
XV,0.00033,,,10.1016/0021-9797(86)90417-0,CCCCCCCCCCCCC[N+](C)(C)CCCN(C)CCC[N+](C)(C)CCCCCCCCCCCCC.[Br-].[Br-],,20,,727.8840000000004,"InChI=1S/C37H81N3.2BrH/c1-8-10-12-14-16-18-20-22-24-26-28-34-39(4,5)36-30-32-38(3)33-31-37-40(6,7)35-29-27-25-23-21-19-17-15-13-11-9-2;;/h8-37H2,1-7H3;2*1H/q+2;;/p-2",,,3.4814860601221125
XVI,0.00012,,,10.1016/0021-9797(86)90417-0,CCCCCCCCCCCCCC[N+](C)(C)CCCN(C)CCC[N+](C)(C)CCCCCCCCCCCCCC.[Br-].[Br-],,20,,755.9380000000002,"InChI=1S/C39H85N3.2BrH/c1-8-10-12-14-16-18-20-22-24-26-28-30-36-41(4,5)38-32-34-40(3)35-33-39-42(6,7)37-31-29-27-25-23-21-19-17-15-13-11-9-2;;/h8-39H2,1-7H3;2*1H/q+2;;/p-2",,,3.9208187539523753
XVII,4.3e-05,,,10.1016/0021-9797(86)90417-0,CCCCCCCCCCCCCCC[N+](C)(C)CCCN(C)CCC[N+](C)(C)CCCCCCCCCCCCCCC.[Br-].[Br-],,20,,783.9920000000001,"InChI=1S/C41H89N3.2BrH/c1-8-10-12-14-16-18-20-22-24-26-28-30-32-38-43(4,5)40-34-36-42(3)37-35-41-44(6,7)39-33-31-29-27-25-23-21-19-17-15-13-11-9-2;;/h8-41H2,1-7H3;2*1H/q+2;;/p-2",,,4.366531544420414
XVIII,1.2e-05,,,10.1016/0021-9797(86)90417-0,CCCCCCCCCCCCCCCC[N+](C)(C)CCCN(C)CCC[N+](C)(C)CCCCCCCCCCCCCCCC.[Br-].[Br-],,20,,812.0459999999999,"InChI=1S/C43H93N3.2BrH/c1-8-10-12-14-16-18-20-22-24-26-28-30-32-34-40-45(4,5)42-36-38-44(3)39-37-43-46(6,7)41-35-33-31-29-27-25-23-21-19-17-15-13-11-9-2;;/h8-43H2,1-7H3;2*1H/q+2;;/p-2",,,4.920818753952375
XIX,0.044,,,10.1016/0021-9797(86)90417-0,CCCCCCCC[N+](C)(C)CCCOCCC[N+](C)(C)CCCCCCCC.[Br-].[Br-],,20,,574.5710000000004,"InChI=1S/C26H58N2O.2BrH/c1-7-9-11-13-15-17-21-27(3,4)23-19-25-29-26-20-24-28(5,6)22-18-16-14-12-10-8-2;;/h7-26H2,1-6H3;2*1H/q+2;;/p-2",,,1.3565473235138126
XX,0.022,,,10.1016/0021-9797(86)90417-0,CCCCCCCCC[N+](C)(C)CCCOCCC[N+](C)(C)CCCCCCCCC.[Br-].[Br-],,20,,602.6250000000005,"InChI=1S/C28H62N2O.2BrH/c1-7-9-11-13-15-17-19-23-29(3,4)25-21-27-31-28-22-26-30(5,6)24-20-18-16-14-12-10-8-2;;/h7-28H2,1-6H3;2*1H/q+2;;/p-2",,,1.6575773191777938
XXI,0.0077,,,10.1016/0021-9797(86)90417-0,CCCCCCCCCC[N+](C)(C)CCCOCCC[N+](C)(C)CCCCCCCCCC.[Br-].[Br-],,20,,630.6790000000005,"InChI=1S/C30H66N2O.2BrH/c1-7-9-11-13-15-17-19-21-25-31(3,4)27-23-29-33-30-24-28-32(5,6)26-22-20-18-16-14-12-10-8-2;;/h7-30H2,1-6H3;2*1H/q+2;;/p-2",,,2.113509274827518
XXII,0.0026,,,10.1016/0021-9797(86)90417-0,CCCCCCCCCCC[N+](C)(C)CCCOCCC[N+](C)(C)CCCCCCCCCCC.[Br-].[Br-],,20,,658.7330000000006,"InChI=1S/C32H70N2O.2BrH/c1-7-9-11-13-15-17-19-21-23-27-33(3,4)29-25-31-35-32-26-30-34(5,6)28-24-22-20-18-16-14-12-10-8-2;;/h7-32H2,1-6H3;2*1H/q+2;;/p-2",,,2.5850266520291822
XXIII,0.001,,,10.1016/0021-9797(86)90417-0,CCCCCCCCCCCC[N+](C)(C)CCCOCCC[N+](C)(C)CCCCCCCCCCCC.[Br-].[Br-],,20,,686.7870000000006,"InChI=1S/C34H74N2O.2BrH/c1-7-9-11-13-15-17-19-21-23-25-29-35(3,4)31-27-33-37-34-28-32-36(5,6)30-26-24-22-20-18-16-14-12-10-8-2;;/h7-34H2,1-6H3;2*1H/q+2;;/p-2",,,3.0
XXIV,0.00038,,,10.1016/0021-9797(86)90417-0,CCCCCCCCCCCCC[N+](C)(C)CCCOCCC[N+](C)(C)CCCCCCCCCCCCC.[Br-].[Br-],,20,,714.8410000000005,"InChI=1S/C36H78N2O.2BrH/c1-7-9-11-13-15-17-19-21-23-25-27-31-37(3,4)33-29-35-39-36-30-34-38(5,6)32-28-26-24-22-20-18-16-14-12-10-8-2;;/h7-36H2,1-6H3;2*1H/q+2;;/p-2",,,3.42021640338319
XXV,0.00019,,,10.1016/0021-9797(86)90417-0,CCCCCCCCCCCCCC[N+](C)(C)CCCOCCC[N+](C)(C)CCCCCCCCCCCCCC.[Br-].[Br-],,20,,742.8950000000003,"InChI=1S/C38H82N2O.2BrH/c1-7-9-11-13-15-17-19-21-23-25-27-29-33-39(3,4)35-31-37-41-38-32-36-40(5,6)34-30-28-26-24-22-20-18-16-14-12-10-8-2;;/h7-38H2,1-6H3;2*1H/q+2;;/p-2",,,3.721246399047171
XXVI,6.4e-05,,,10.1016/0021-9797(86)90417-0,CCCCCCCCCCCCCCCC[N+](C)(C)CCCOCCC[N+](C)(C)CCCCCCCCCCCCCCCC.[Br-].[Br-],,20,,799.003,"InChI=1S/C42H90N2O.2BrH/c1-7-9-11-13-15-17-19-21-23-25-27-29-31-33-37-43(3,4)39-35-41-45-42-36-40-44(5,6)38-34-32-30-28-26-24-22-20-18-16-14-12-10-8-2;;/h7-42H2,1-6H3;2*1H/q+2;;/p-2",,,4.1938200260161125
XXVII,0.13,,,10.1016/0021-9797(86)90417-0,CCCCCC[N+](C)(C)CCCSCCC[N+](C)(C)CCCCCC.[Br-].[Br-],,20,,534.5310000000002,"InChI=1S/C22H50N2S.2BrH/c1-7-9-11-13-17-23(3,4)19-15-21-25-22-16-20-24(5,6)18-14-12-10-8-2;;/h7-22H2,1-6H3;2*1H/q+2;;/p-2",,,0.8860566476931632
XXVIII,0.037,,,10.1016/0021-9797(86)90417-0,CCCCCCCC[N+](C)(C)CCCSCCC[N+](C)(C)CCCCCCCC.[Br-].[Br-],,20,,590.6390000000004,"InChI=1S/C26H58N2S.2BrH/c1-7-9-11-13-15-17-21-27(3,4)23-19-25-29-26-20-24-28(5,6)22-18-16-14-12-10-8-2;;/h7-26H2,1-6H3;2*1H/q+2;;/p-2",,,1.431798275933005
XXIX,0.0062,,,10.1016/0021-9797(86)90417-0,CCCCCCCCCC[N+](C)(C)CCCSCCC[N+](C)(C)CCCCCCCCCC.[Br-].[Br-],,20,,646.7470000000005,"InChI=1S/C30H66N2S.2BrH/c1-7-9-11-13-15-17-19-21-25-31(3,4)27-23-29-33-30-24-28-32(5,6)26-22-20-18-16-14-12-10-8-2;;/h7-30H2,1-6H3;2*1H/q+2;;/p-2",,,2.207608310501746
XXX,0.00096,,,10.1016/0021-9797(86)90417-0,CCCCCCCCCCCC[N+](C)(C)CCCSCCC[N+](C)(C)CCCCCCCCCCCC.[Br-].[Br-],,20,,702.8550000000005,"InChI=1S/C34H74N2S.2BrH/c1-7-9-11-13-15-17-19-21-23-25-29-35(3,4)31-27-33-37-34-28-32-36(5,6)30-26-24-22-20-18-16-14-12-10-8-2;;/h7-34H2,1-6H3;2*1H/q+2;;/p-2",,,3.0177287669604316
XXXI,0.0001,,,10.1016/0021-9797(86)90417-0,CCCCCCCCCCCCCC[N+](C)(C)CCCSCCC[N+](C)(C)CCCCCCCCCCCCCC.[Br-].[Br-],,20,,758.9630000000002,"InChI=1S/C38H82N2S.2BrH/c1-7-9-11-13-15-17-19-21-23-25-27-29-33-39(3,4)35-31-37-41-38-32-36-40(5,6)34-30-28-26-24-22-20-18-16-14-12-10-8-2;;/h7-38H2,1-6H3;2*1H/q+2;;/p-2",,,4.0
XXXII,9.7e-06,,,10.1016/0021-9797(86)90417-0,CCCCCCCCCCCCCCCC[N+](C)(C)CCCSCCC[N+](C)(C)CCCCCCCCCCCCCCCC.[Br-].[Br-],,20,,815.0709999999998,"InChI=1S/C42H90N2S.2BrH/c1-7-9-11-13-15-17-19-21-23-25-27-29-31-33-37-43(3,4)39-35-41-45-42-36-40-44(5,6)38-34-32-30-28-26-24-22-20-18-16-14-12-10-8-2;;/h7-42H2,1-6H3;2*1H/q+2;;/p-2",,,5.013228265733755
XXXIII,1e-06,,,10.1016/0021-9797(86)90417-0,CCCCCCCCCCCCCCCCCC[N+](C)(C)CCCSCCC[N+](C)(C)CCCCCCCCCCCCCCCCCC.[Br-].[Br-],,20,,871.1789999999995,"InChI=1S/C46H98N2S.2BrH/c1-7-9-11-13-15-17-19-21-23-25-27-29-31-33-35-37-41-47(3,4)43-39-45-49-46-40-44-48(5,6)42-38-36-34-32-30-28-26-24-22-20-18-16-14-12-10-8-2;;/h7-46H2,1-6H3;2*1H/q+2;;/p-2",,,6.0

File: data/sources/devinsky1986/source_data/devinsky1986_table_1.csv
Compound,R,X,CMC/ mol/dm3,γcmc/ mN/m,-(dγ/dlogc)T,Γmax x 10^6/ mol/m2,F x 10^20/ m2,-ΔGm/ kJ/mol,(nCH2)eq,I,source_doi,SMILES,reference_doi,Temp_Celsius,
I,Hexyl,CH2,0.42,42.4,15.54,1.38,119.9,2.1,,,10.1016/0021-9797(86)90417-0,C[N+](C)(CCCCCC)CCCCCCC[N+](C)(CCCCCC)C.[Br-].[Br-],,20,tensiometry
II,Octyl,CH2,0.049,40.3,15.95,1.42,116.9,7.4,,,10.1016/0021-9797(86)90417-0,C[N+](C)(CCCCCCCC)CCCCCCC[N+](C)(CCCCCCCC)C.[Br-].[Br-],,20,tensiometry
III,Nonyl,CH2,0.015,39.7,14.38,1.28,129.6,10.3,,,10.1016/0021-9797(86)90417-0,C[N+](C)(CCCCCCCCC)CCCCCCC[N+](C)(CCCCCCCCC)C.[Br-].[Br-],,20,tensiometry
IV,Decyl,CH2,0.0077,39.5,14.61,1.3,127.6,11.9,,,10.1016/0021-9797(86)90417-0,C[N+](C)(CCCCCCCCCC)CCCCCCC[N+](C)(CCCCCCCCCC)C.[Br-].[Br-],,20,tensiometry
V,Undecyl,CH2,0.0023,40.1,18.61,1.66,100.2,14.8,,,10.1016/0021-9797(86)90417-0,C[N+](C)(CCCCCCCCCCC)CCCCCCC[N+](C)(CCCCCCCCCCC)C.[Br-].[Br-],,20,tensiometry
VI,Dodecyl,CH2,0.001,40,16.28,1.45,114.5,16.8,,,10.1016/0021-9797(86)90417-0,C[N+](C)(CCCCCCCCCCCC)CCCCCCC[N+](C)(CCCCCCCCCCCC)C.[Br-].[Br-],,20,tensiometry
VII,Tridecyl,CH2,0.00049,39.7,15.18,1.35,122.8,18.6,,,10.1016/0021-9797(86)90417-0,C[N+](C)(CCCCCCCCCCCCC)CCCCCCC[N+](C)(CCCCCCCCCCCCC)C.[Br-].[Br-],,20,tensiometry
VIII,Tetradecyl,CH2,0.0002,39.6,15.55,1.38,119.9,20.8,,,10.1016/0021-9797(86)90417-0,C[N+](C)(CCCCCCCCCCCCCC)CCCCCCC[N+](C)(CCCCCCCCCCCCCC)C.[Br-].[Br-],,20,tensiometry
IX,Hexadecyl,CH2,9.30E-06,36.6,17.79,1.58,104.8,28.3,,,10.1016/0021-9797(86)90417-0,C[N+](C)(CCCCCCCCCCCCCCCC)CCCCCCC[N+](C)(CCCCCCCCCCCCCCCC)C.[Br-].[Br-],,20,tensiometry
X,Octyl,NCH3,0.037,37.1,18.96,1.69,98.3,8,7.9,0.99,10.1016/0021-9797(86)90417-0,C[N+](C)(CCCCCCCC)CCCN(C)CCC[N+](C)(CCCCCCCC)C.[Br-].[Br-],,20,tensiometry
XI,Nonyl,NCH3,0.015,38,18.69,1.66,100,10.3,8.9,0.989,10.1016/0021-9797(86)90417-0,C[N+](C)(CCCCCCCCC)CCCN(C)CCC[N+](C)(CCCCCCCCC)C.[Br-].[Br-],,20,tensiometry
XII,Decyl,NCH3,0.0047,35.5,18.99,1.69,98.3,13.1,11.7,0.988,10.1016/0021-9797(86)90417-0,C[N+](C)(CCCCCCCCCC)CCCN(C)CCC[N+](C)(CCCCCCCCCC)C.[Br-].[Br-],,20,tensiometry
XIII,Undecyl,NCH3,0.0021,37.5,18.06,1.61,103.1,15.1,10.9,0.987,10.1016/0021-9797(86)90417-0,C[N+](C)(CCCCCCCCCCC)CCCN(C)CCC[N+](C)(CCCCCCCCCCC)C.[Br-].[Br-],,20,tensiometry
XIV,Dodecyl,NCH3,0.0012,36.1,17.24,1.54,108.1,16.4,11.8,0.987,10.1016/0021-9797(86)90417-0,C[N+](C)(CCCCCCCCCCCC)CCCN(C)CCC[N+](C)(CCCCCCCCCCCC)C.[Br-].[Br-],,20,tensiometry
XV,Tridecyl,NCH3,0.00041,38,16.76,1.49,111.2,19,12.8,0.986,10.1016/0021-9797(86)90417-0,C[N+](C)(CCCCCCCCCCCCC)CCCN(C)CCC[N+](C)(CCCCCCCCCCCCC)C.[Br-].[Br-],,20,tensiometry
XVI,Tetradecyl,NCH3,0.00012,38,18.23,1.62,102.5,22.1,13.8,0.986,10.1016/0021-9797(86)90417-0,C[N+](C)(CCCCCCCCCCCCCC)CCCN(C)CCC[N+](C)(CCCCCCCCCCCCCC)C.[Br-].[Br-],,20,tensiometry
XVII,Pentadecyl,NCH3,4.20E-05,40.1,16.54,1.47,112.7,24.6,,,10.1016/0021-9797(86)90417-0,C[N+](C)(CCCCCCCCCCCCCCC)CCCN(C)CCC[N+](C)(CCCCCCCCCCCCCCC)C.[Br-].[Br-],,20,tensiometry
XVIII,Hexadecyl,NCH3,1.40E-05,42.9,15.64,1.39,119.2,27.2,15.8,0.985,10.1016/0021-9797(86)90417-0,C[N+](C)(CCCCCCCCCCCCCCCC)CCCN(C)CCC[N+](C)(CCCCCCCCCCCCCCCC)C.[Br-].[Br-],,20,tensiometry
XIX,Octyl,O,0.042,41.7,14.63,1.3,127.7,7.7,7.2,0.904,10.1016/0021-9797(86)90417-0,C[N+](C)(CCCCCCCC)CCCOCCC[N+](C)(CCCCCCCC)C.[Br-].[Br-],,20,tensiometry
XX,Nonyl,O,0.017,40.4,14,1.25,133.1,9.9,8.2,0.909,10.1016/0021-9797(86)90417-0,C[N+](C)(CCCCCCCCC)CCCOCCC[N+](C)(CCCCCCCCC)C.[Br-].[Br-],,20,tensiometry
XXI,Decyl,O,0.0077,40.8,13.84,1.23,135,11.9,9.1,0.913,10.1016/0021-9797(86)90417-0,C[N+](C)(CCCCCCCCCC)CCCOCCC[N+](C)(CCCCCCCCCC)C.[Br-].[Br-],,20,tensiometry
XXII,Undecyl,O,0.0021,39.1,14.67,1.31,127.1,15.1,10.1,0.917,10.1016/0021-9797(86)90417-0,C[N+](C)(CCCCCCCCCCC)CCCOCCC[N+](C)(CCCCCCCCCCC)C.[Br-].[Br-],,20,tensiometry
XXIII,Dodecyl,O,0.0011,38.2,14.51,1.29,128.5,16.7,11,0.919,10.1016/0021-9797(86)90417-0,C[N+](C)(CCCCCCCCCCCC)CCCOCCC[N+](C)(CCCCCCCCCCCC)C.[Br-].[Br-],,20,tensiometry
XXIV,Tridecyl,O,0.00031,39.7,14.78,1.32,125.8,19.7,12,0.922,10.1016/0021-9797(86)90417-0,C[N+](C)(CCCCCCCCCCCCC)CCCOCCC[N+](C)(CCCCCCCCCCCCC)C.[Br-].[Br-],,20,tensiometry
XXV,Tetradecyl,O,0.0001,40.1,13.51,1.2,138.4,22.4,12.9,0.924,10.1016/0021-9797(86)90417-0,C[N+](C)(CCCCCCCCCCCCCC)CCCOCCC[N+](C)(CCCCCCCCCCCCCC)C.[Br-].[Br-],,20,tensiometry
XXVI,Hexadecyl,O,4.40E-06,47.2,13-Jan,1.18,141.3,30.1,14.8,0.927,10.1016/0021-9797(86)90417-0,C[N+](C)(CCCCCCCCCCCCCCCC)CCCOCCC[N+](C)(CCCCCCCCCCCCCCCC)C.[Br-].[Br-],,20,tensiometry
XXVII,Hexyl,S,0.061,28.7,23-Jan,2.11,78.8,6.8,6.3,1.05,10.1016/0021-9797(86)90417-0,C[N+](C)(CCCCCC)CCCSCCC[N+](C)(CCCCCC)C.[Br-].[Br-],,20,tensiometry
XXVIII,Octyl,S,0.021,33.1,21.12,1.88,88.3,9.4,8.3,1.041,10.1016/0021-9797(86)90417-0,C[N+](C)(CCCCCCCC)CCCSCCC[N+](C)(CCCCCCCC)C.[Br-].[Br-],,20,tensiometry
XXIX,Decyl,S,0.0088,35,21.9,1.95,85.1,11.6,10.4,1.035,10.1016/0021-9797(86)90417-0,C[N+](C)(CCCCCCCCCC)CCCSCCC[N+](C)(CCCCCCCCCC)C.[Br-].[Br-],,20,tensiometry
XXX,Dodecyl,S,0.00084,34.5,22.23,1.19,83.9,17.3,12.4,1.031,10.1016/0021-9797(86)90417-0,C[N+](C)(CCCCCCCCCCCC)CCCSCCC[N+](C)(CCCCCCCCCCCC)C.[Br-].[Br-],,20,tensiometry
XXXI,Tetradecyl,S,0.00015,33.9,16.42,1.46,113.5,21.5,14.4,1.029,10.1016/0021-9797(86)90417-0,C[N+](C)(CCCCCCCCCCCCCC)CCCSCCC[N+](C)(CCCCCCCCCCCCCC)C.[Br-].[Br-],,20,tensiometry
XXXII,Hexadecyl,S,1.70E-05,41.9,15.36,1.37,121.4,26.8,16.4,1.027,10.1016/0021-9797(86)90417-0,C[N+](C)(CCCCCCCCCCCCCCCC)CCCSCCC[N+](C)(CCCCCCCCCCCCCCCC)C.[Br-].[Br-],,20,tensiometry
XXXIII,Octadecyl,S,5.20E-06,40.9,15.57,1.39,119.7,29.7,,,10.1016/0021-9797(86)90417-0,C[N+](C)(CCCCCCCCCCCCCCCCCC)CCCSCCC[N+](C)(CCCCCCCCCCCCCCCCCC)C.[Br-].[Br-],,20,tensiometry
I,Hexyl,CH2,0.16,,,,,4.5,,,10.1016/0021-9797(86)90417-0,C[N+](C)(CCCCCC)CCCCCCC[N+](C)(CCCCCC)C.[Br-].[Br-],,20,conductometry
II,Octyl,CH2,0.048,,,,,7.4,,,10.1016/0021-9797(86)90417-0,C[N+](C)(CCCCCCCC)CCCCCCC[N+](C)(CCCCCCCC)C.[Br-].[Br-],,20,
III,Nonyl,CH2,0.025,,,,,9,,,10.1016/0021-9797(86)90417-0,C[N+](C)(CCCCCCCCC)CCCCCCC[N+](C)(CCCCCCCCC)C.[Br-].[Br-],,20,
IV,Decyl,CH2,0.0089,,,,,11.5,,,10.1016/0021-9797(86)90417-0,C[N+](C)(CCCCCCCCCC)CCCCCCC[N+](C)(CCCCCCCCCC)C.[Br-].[Br-],,20,
V,Undecyl,CH2,0.003,,,,,14.2,,,10.1016/0021-9797(86)90417-0,C[N+](C)(CCCCCCCCCCC)CCCCCCC[N+](C)(CCCCCCCCCCC)C.[Br-].[Br-],,20,
VI,Dodecyl,CH2,0.0011,,,,,16.5,,,10.1016/0021-9797(86)90417-0,C[N+](C)(CCCCCCCCCCCC)CCCCCCC[N+](C)(CCCCCCCCCCCC)C.[Br-].[Br-],,20,
VII,Tridecyl,CH2,0.00041,,,,,19,,,10.1016/0021-9797(86)90417-0,C[N+](C)(CCCCCCCCCCCCC)CCCCCCC[N+](C)(CCCCCCCCCCCCC)C.[Br-].[Br-],,20,
VIII,Tetradecyl,CH2,0.00018,,,,,21.1,,,10.1016/0021-9797(86)90417-0,C[N+](C)(CCCCCCCCCCCCCC)CCCCCCC[N+](C)(CCCCCCCCCCCCCC)C.[Br-].[Br-],,20,
IX,Hexadecyl,CH2,3.20E-05,,,,,25.2,,,10.1016/0021-9797(86)90417-0,C[N+](C)(CCCCCCCCCCCCCCCC)CCCCCCC[N+](C)(CCCCCCCCCCCCCCCC)C.[Br-].[Br-],,20,
X,Octyl,NCH3,0.031,,,,,8.5,,,10.1016/0021-9797(86)90417-0,C[N+](C)(CCCCCCCC)CCCN(C)CCC[N+](C)(CCCCCCCC)C.[Br-].[Br-],,20,
XI,Nonyl,NCH3,0.018,,,,,9.8,,,10.1016/0021-9797(86)90417-0,C[N+](C)(CCCCCCCCC)CCCN(C)CCC[N+](C)(CCCCCCCCC)C.[Br-].[Br-],,20,
XII,Decyl,NCH3,0.0084,,,,,9.9,,,10.1016/0021-9797(86)90417-0,C[N+](C)(CCCCCCCCCC)CCCN(C)CCC[N+](C)(CCCCCCCCCC)C.[Br-].[Br-],,20,
XIII,Undecyl,NCH3,0.003,,,,,14.2,,,10.1016/0021-9797(86)90417-0,C[N+](C)(CCCCCCCCCCC)CCCN(C)CCC[N+](C)(CCCCCCCCCCC)C.[Br-].[Br-],,20,
XIV,Dodecyl,NCH3,0.0011,,,,,16.6,,,10.1016/0021-9797(86)90417-0,C[N+](C)(CCCCCCCCCCCC)CCCN(C)CCC[N+](C)(CCCCCCCCCCCC)C.[Br-].[Br-],,20,
XV,Tridecyl,NCH3,0.00033,,,,,19.5,,,10.1016/0021-9797(86)90417-0,C[N+](C)(CCCCCCCCCCCCC)CCCN(C)CCC[N+](C)(CCCCCCCCCCCCC)C.[Br-].[Br-],,20,
XVI,Tetradecyl,NCH3,0.00012,,,,,22.1,,,10.1016/0021-9797(86)90417-0,C[N+](C)(CCCCCCCCCCCCCC)CCCN(C)CCC[N+](C)(CCCCCCCCCCCCCC)C.[Br-].[Br-],,20,
XVII,Pentadecyl,NCH3,4.30E-05,,,,,24.5,,,10.1016/0021-9797(86)90417-0,C[N+](C)(CCCCCCCCCCCCCCC)CCCN(C)CCC[N+](C)(CCCCCCCCCCCCCCC)C.[Br-].[Br-],,20,
XVIII,Hexadecyl,NCH3,1.20E-05,,,,,27.6,,,10.1016/0021-9797(86)90417-0,C[N+](C)(CCCCCCCCCCCCCCCC)CCCN(C)CCC[N+](C)(CCCCCCCCCCCCCCCC)C.[Br-].[Br-],,20,
XIX,Octyl,O,0.044,,,,,7.6,,,10.1016/0021-9797(86)90417-0,C[N+](C)(CCCCCCCC)CCCOCCC[N+](C)(CCCCCCCC)C.[Br-].[Br-],,20,
XX,Nonyl,O,0.022,,,,,9.3,,,10.1016/0021-9797(86)90417-0,C[N+](C)(CCCCCCCCC)CCCOCCC[N+](C)(CCCCCCCCC)C.[Br-].[Br-],,20,
XXI,Decyl,O,0.0077,,,,,11.9,,,10.1016/0021-9797(86)90417-0,C[N+](C)(CCCCCCCCCC)CCCOCCC[N+](C)(CCCCCCCCCC)C.[Br-].[Br-],,20,
XXII,Undecyl,O,0.0026,,,,,14.5,,,10.1016/0021-9797(86)90417-0,C[N+](C)(CCCCCCCCCCC)CCCOCCC[N+](C)(CCCCCCCCCCC)C.[Br-].[Br-],,20,
XXIII,Dodecyl,O,0.001,,,,,16.8,,,10.1016/0021-9797(86)90417-0,C[N+](C)(CCCCCCCCCCCC)CCCOCCC[N+](C)(CCCCCCCCCCCC)C.[Br-].[Br-],,20,
XXIV,Tridecyl,O,0.00038,,,,,19.2,,,10.1016/0021-9797(86)90417-0,C[N+](C)(CCCCCCCCCCCCC)CCCOCCC[N+](C)(CCCCCCCCCCCCC)C.[Br-].[Br-],,20,
XXV,Tetradecyl,O,0.00019,,,,,20.9,,,10.1016/0021-9797(86)90417-0,C[N+](C)(CCCCCCCCCCCCCC)CCCOCCC[N+](C)(CCCCCCCCCCCCCC)C.[Br-].[Br-],,20,
XXVI,Hexadecyl,O,6.40E-05,,,,,29.2,,,10.1016/0021-9797(86)90417-0,C[N+](C)(CCCCCCCCCCCCCCCC)CCCOCCC[N+](C)(CCCCCCCCCCCCCCCC)C.[Br-].[Br-],,20,
XXVII,Hexyl,S,0.13,,,,,5,,,10.1016/0021-9797(86)90417-0,C[N+](C)(CCCCCC)CCCSCCC[N+](C)(CCCCCC)C.[Br-].[Br-],,20,
XXVIII,Octyl,S,0.037,,,,,8.1,,,10.1016/0021-9797(86)90417-0,C[N+](C)(CCCCCCCC)CCCSCCC[N+](C)(CCCCCCCC)C.[Br-].[Br-],,20,
XXIX,Decyl,S,0.0062,,,,,12.4,,,10.1016/0021-9797(86)90417-0,C[N+](C)(CCCCCCCCCC)CCCSCCC[N+](C)(CCCCCCCCCC)C.[Br-].[Br-],,20,
XXX,Dodecyl,S,0.00096,,,,,16.9,,,10.1016/0021-9797(86)90417-0,C[N+](C)(CCCCCCCCCCCC)CCCSCCC[N+](C)(CCCCCCCCCCCC)C.[Br-].[Br-],,20,
XXXI,Tetradecyl,S,0.0001,,,,,22.4,,,10.1016/0021-9797(86)90417-0,C[N+](C)(CCCCCCCCCCCCCC)CCCSCCC[N+](C)(CCCCCCCCCCCCCC)C.[Br-].[Br-],,20,
XXXII,Hexadecyl,S,9.70E-06,,,,,28.1,,,10.1016/0021-9797(86)90417-0,C[N+](C)(CCCCCCCCCCCCCCCC)CCCSCCC[N+](C)(CCCCCCCCCCCCCCCC)C.[Br-].[Br-],,20,
XXXIII,Octadecyl,S,1.00E-06,,,,,33.7,,,10.1016/0021-9797(86)90417-0,C[N+](C)(CCCCCCCCCCCCCCCCCC)CCCSCCC[N+](C)(CCCCCCCCCCCCCCCCCC)C.[Br-].[Br-],,20,
