Repository: BigChemistry-RobotLab/SurfPro2

# SurfPro2

SurfPro2 is a curated database of surfactant physicochemical properties and associated molecular structures, assembled from the scientific literature.
This repository contains the source data, curation workflows, and scripts required to reproduce the SurfPro2 SQLite database.
This database contains:

- a set of source files (found in `data/sources/<ref_key>/source_data/`),
- a set of accompanying curation scripts (`data/sources/<ref_key>/process_data.py` in each source directory) which output processed data (`data/sources/<ref_key>/processed_data/<ref_key>.csv`),
- a script which builds processed data files into a SQLite database (`scripts/initialise_database.py`).

File: data/sources/guo2015/source_data/guo2015_table_2.csv
SAA,T (K),CMC (mmol/L),α,β,ΔG0mic (kJ/moL),ΔG0ads (kJ/moL),ΔH0mic (kJ/moL),ΔS0mic (J/moL),TΔS0mic (kJ/moL),method,source_doi,SMILES
DHBA-12,298.2,8.48,0.462,0.538,–33.5,–47.2,–7.61,86.9,–25.9,conductometry,10.1007/s11743-015-1706-6,CCCCCCCCCCCC[N+](C)(C)Cc1ccccc1CO.[Cl-]
DHBA-12,308.2,9.03,0.478,0.522,–34.0,–49.0,–8.04,84.2,–26.0,conductometry,10.1007/s11743-015-1706-6,CCCCCCCCCCCC[N+](C)(C)Cc1ccccc1CO.[Cl-]
DHBA-12,318.2,9.70,0.487,0.513,–34.6,–50.7,–8.52,82.0,–26.1,conductometry,10.1007/s11743-015-1706-6,CCCCCCCCCCCC[N+](C)(C)Cc1ccccc1CO.[Cl-]
DHBA-14,298.2,1.91,0.504,0.496,–38.1,–53.4,–7.29,103.4,–30.8,conductometry,10.1007/s11743-015-1706-6,CCCCCCCCCCCCCC[N+](C)(C)Cc1ccccc1CO.[Cl-]
DHBA-14,308.2,2.06,0.550,0.450,–37.9,–54.2,–7.55,98.5,–30.3,conductometry,10.1007/s11743-015-1706-6,CCCCCCCCCCCCCC[N+](C)(C)Cc1ccccc1CO.[Cl-]
DHBA-14,318.2,2.17,0.558,0.442,–38.7,–56.1,–8.00,96.5,–30.7,conductometry,10.1007/s11743-015-1706-6,CCCCCCCCCCCCCC[N+](C)(C)Cc1ccccc1CO.[Cl-]
DHBA-16,298.2,0.276,0.637,0.363,–41.2,–57.3,–4.23,124.2,–37.0,conductometry,10.1007/s11743-015-1706-6,CCCCCCCCCCCCCCCC[N+](C)(C)Cc1ccccc1CO.[Cl-]
DHBA-16,308.2,0.287,0.651,0.349,–42.1,–59.2,–4.47,122.0,–37.6,conductometry,10.1007/s11743-015-1706-6,CCCCCCCCCCCCCCCC[N+](C)(C)Cc1ccccc1CO.[Cl-]
DHBA-16,318.2,0.300,0.664,0.336,–42.8,–61.3,–4.72,119.9,–38.1,conductometry,10.1007/s11743-015-1706-6,CCCCCCCCCCCCCCCC[N+](C)(C)Cc1ccccc1CO.[Cl-]
DHBA-18,298.2,0.0493,0.687,0.313,–45.3,–67.0,–3.39,140.7,–41.9,conductometry,10.1007/s11743-015-1706-6,CCCCCCCCCCCCCCCCCC[N+](C)(C)Cc1ccccc1CO.[Cl-]
DHBA-18,308.2,0.0502,0.709,0.291,–46.0,–68.8,–3.56,137.8,–42.4,conductometry,10.1007/s11743-015-1706-6,CCCCCCCCCCCCCCCCCC[N+](C)(C)Cc1ccccc1CO.[Cl-]
DHBA-18,318.2,0.0528,0.716,0.284,–47.1,–70.8,–3.78,136.2,–43.3,conductometry,10.1007/s11743-015-1706-6,CCCCCCCCCCCCCCCCCC[N+](C)(C)Cc1ccccc1CO.[Cl-]
DDBAC-12,298.2,9.15,0.413,0.587,–34.2,–48.9,–10.1,81.1,–24.2,conductometry,10.1007/s11743-015-1706-6,CCCCCCCCCCCC[N+](C)(C)Cc1ccccc1.[Cl-]
DDBAC-12,308.2,10.44,0.504,0.496,–32.9,–50.0,–10.2,73.8,–22.7,conductometry,10.1007/s11743-015-1706-6,CCCCCCCCCCCC[N+](C)(C)Cc1ccccc1.[Cl-]
DDBAC-12,318.2,10.87,0.509,0.491,–33.7,–52.0,–10.8,72.0,–22.9,conductometry,10.1007/s11743-015-1706-6,CCCCCCCCCCCC[N+](C)(C)Cc1ccccc1.[Cl-]

File: data/sources/hait2001/10.1007_s11743-001-0184-2.csv
id,SMILES,Canonical SMILES fixed
269,CCCCCCCCCCCC(=O)OCCOCC(OCCO)C1OCC(OCCO)C1OCCO,CCCCCCCCCCCCCCCC(=O)OCCOCCOCCOCCOCC(OCCOCCOCCOCCO)[C@H]1OC[C@@H](OCCOCCOCCOCCO)[C@@H]1OCCOCCOCCOCCO
359,CCCCCCCCCCCCCCCCCC(=O)OCCOCC(OCCO)C1OCC(OCCO)C1OCCO,CCCCCCCCCCCCCCCCCC(=O)OCCOCCOCCOCCOCC(OCCOCCOCCOCCO)[C@H]1OC[C@@H](OCCOCCOCCOCCO)[C@@H]1OCCOCCOCCOCCO

File: data/sources/hait2001/source_data/hait2001_table3.csv
Chemical name,Trade name,Molecular weight,W,HLB,HLB/W,CMC (mM),CMC [M],CMC (mM)(calculated),Temp_Celsius
Tween POE(20) sorbitan monolaurate,Tween 20,1227.54,0.7168,16.7,23.29,0.05,0.00005,,24.85
Tween POE(20) sorbitan monopalmitate,Tween 40,1283.65,0.6855,15.6,22.75,0.023,0.000023,,24.85
Tween POE(20) sorbitan monostearate,Tween 60,1311.7,0.6708,14.9,22.21,0.021,0.000021,,24.85
Tween POE(20) sorbitan monooleate,Tween 80,1309.68,0.6719,15,22.32,0.01,0.00001,,24.85
Tween POE(20) sorbitan tristearate,Tween 65,1899.54,0.4632,10.5,22.66,,,0.00018,24.85
Tween POE(20) sorbitan trioleate,Tween 85,1838.6,0.4786,11,22.98,,,0.00029,24.85
Myrj POE(8) stearate,Myrj 45,635,0.5543,11.1,20.024,0.373,0.000373,,24.85
Myrj POE(40) stearate,Myrj 52,2043,0.8614,16.9,19.617,,,,24.85
Myrj POE(50) stearate,Myrj 53,2483,0.886,17.9,20.202,,,,24.85
Myrj POE(100) stearate,Myrj 59,4683,0.9395,18.8,20.011,,,,24.85
Triton X p-t-O-P-POE(1)E,TX-15,250,0.1761,3.6,20.45,,,0.0145,24.85
Triton X p-t-O-P-POE(3)E,TX-35,338,0.3905,7.8,19.97,,,0.047,24.85
Triton X p-t-O-P-POE(5)E,TX-45,426,0.5164,10.4,20.14,0.1,0.0001,,24.85
Triton X p-t-O-P-POE(7.5)E,TX-114,536,0.6156,12.4,20.14,0.168,0.000168,,24.85
Triton X p-t-O-P-POE(9.5)E,TX-100,625,0.6688,13.5,20.19,0.24,0.00024,,24.85
Triton X p-t-O-P-POE(12.5)E,TX-102,756,0.7275,14.6,20.06,0.35,0.00035,,24.85
Triton X p-t-O-P-POE(16)E,TX-165,910,0.7736,15.8,20.42,0.439,0.000439,,24.85
Triton X p-t-O-P-POE(30)E,TX-305,1526,0.865,17.3,20,0.72,0.00072,,24.85
Triton X p-t-O-P-POE(40)E,TX-405,1966,0.8952,17.9,20,0.81,0.00081,,24.85
Triton X p-t-O-P-POE(70)E,TX-705,3286,0.9373,18.7,19.95,,,1.0413,24.85
Brij POE(4) lauryl ether,Brij 30,362,0.4862,9.7,19.95,0.004,0.000004,,24.85
Brij POE(23) lauryl ether,Brij 35,1198,0.8447,16.9,20.01,0.06,0.00006,,24.85
Brij POE(2) cetyl ether,Brij 52,330,0.2666,5.3,19.88,,,0.000067,24.85
Brij POE(10) cetyl ether,Brij 56,682,0.6452,12.9,20,0.002,0.000002,,24.85
Brij POE(20) cetyl ether,Brij 58,1120,0.7857,15.7,19.98,0.007,0.000007,,24.85
Brij POE(2) stearyl ether,Brij 72,358,0.2458,4.9,19.93,,,0.00025,24.85
Brij POE(10) stearyl ether,Brij 76,710,0.6197,12.4,20.01,0.003,0.000003,,24.85
Brij POE(20) stearyl ether,Brij 78,1096,0.8029,15.3,19.01,,,0.0057,24.85
Brij POE(2) oleyl ether,Brij 92,356,0.2472,4.9,19.82,,,24.845,24.85
Brij POE(10) oleyl ether,Brij 97,710,0.6197,12.4,20.01,0.94,0.00094,,24.85
Brij POE(20) oleyl ether,Brij 99,1094,0.8043,15.3,19.02,0.265,0.000265,,24.85
Brij POE(100) stearyl ether,Brij 700,4670,0.9421,18.8,19.95,0.02,0.00002,,24.85
Brij POE(21) stearyl ether,Brij 721,1194,0.7738,15.5,20.03,0.0039,0.0000039,,24.85

File: data/sources/hait2001/source_data/names_to_smiles.csv
Chemical name,SMILES,Notes,Updated SMILES
Tween POE(20) sorbitan monolaurate,CCCCCCCCCCCC(=O)OCCOCC(C1C(C(CO1)OCCO)OCCO)OCCO,,
Tween POE(20) sorbitan monopalmitate,CCCCCCCCCCCC(=O)OCCOCC(C1C(C(CO1)OCCO)OCCO)OCCO,,
Tween POE(20) sorbitan monostearate,CCCCCCCCCCCCCCCCCC(=O)OCCOCCOCCOCCOCC(OCCOCCOCCOCCO)[C@H]1OC[C@@H](OCCOCCOCCOCCO)[C@@H]1OCCOCCOCCOCCO
Tween POE(20) sorbitan monooleate,CCCCCCCCC=CCCCCCCCC(=O)OCCOCC(C1C(CC(O1)OCCO)OCCO)OCCO,,
Tween POE(20) sorbitan tristearate,O=C(CCCCCCCCCCC)OCCOCC(C1OCC(C1OCCO)OCCO)OCCO,,
Tween POE(20) sorbitan trioleate,OCC(OC(CCCCCCC/C=C\CCCCCCCC)=O)C1C(OC(CCCCCCC/C=C\CCCCCCCC)=O)C(OC(CCCCCCC/C=C\CCCCCCCC)=O)CO1,,
Myrj POE(8) stearate,CCCCCCCCCCCCCCCCCC(=O)OCCOCCOCCOCCOCCOCCOCCOCCO,,
Myrj POE(40) stearate,CCCCCCCCCCCCCCCCCC(=O)OCCOCCOCCOCCOCCOCCOCCOCCOCCOCCOCCOCCOCCOCCOCCOCCOCCOCCOCCOCCOCCOCCOCCOCCOCCOCCOCCOCCOCCOCCOCCOCCOCCOCCOCCOCCOCCOCCOCCOCCO,,
Myrj POE(50) stearate,CCCCCCCCCCCCCCCCCC(=O)OCCOCCOCCOCCOCCOCCOCCOCCOCCOCCOCCOCCOCCOCCOCCOCCOCCOCCOCCOCCOCCOCCOCCOCCOCCOCCOCCOCCOCCOCCOCCOCCOCCOCCOCCOCCOCCOCCOCCOCCOCCOCCOCCOCCOCCOCCOCCOCCOCCOCCO,,
Myrj POE(100) stearate,CCCCCCCCCCCCCCCCCC(=O)OCCOCCOCCOCCOCCOCCOCCOCCOCCOCCOCCOCCOCCOCCOCCOCCOCCOCCOCCOCCOCCOCCOCCOCCOCCOCCOCCOCCOCCOCCOCCOCCOCCOCCOCCOCCOCCOCCOCCOCCOCCOCCOCCOCCOCCOCCOCCOCCOCCOCCOCCOCCOCCOCCOCCOCCOCCOCCOCCOCCOCCOCCOCCOCCOCCOCCOCCOCCOCCOCCOCCOCCOCCOCCOCCOCCOCCOCCOCCOCCOCCOCCOCCOCCOCCOCCOCCOCCOCCOCCOCCOCCOCCOCCOCCOCCOCCOCCOCCOCCO,,
Triton X p-t-O-P-POE(1)E,CC(C)(C)CC(C)(C)c1ccc(OCCO)cc1,Note: calculated,
Triton X p-t-O-P-POE(3)E,CC(C)(C)CC(C)(C)c1ccc(OCCOCCOCCO)cc1,Note: calculated,
Triton X p-t-O-P-POE(5)E,CC(C)(C)CC(C)(C)c1ccc(OCCOCCOCCOCCOCCO)cc1,,
Triton X p-t-O-P-POE(7.5)E,mixture,,
Triton X p-t-O-P-POE(9.5)E,mixture,,
Triton X p-t-O-P-POE(12.5)E,mixture,,
Triton X p-t-O-P-POE(16)E,CC(C)(C)CC(C)(C)c1ccc(OCCOCCOCCOCCOCCOCCOCCOCCOCCOCCOCCOCCOCCOCCOCCOCCO)cc1,,
Triton X p-t-O-P-POE(30)E,CC(C)(C)CC(C)(C)c1ccc(OCCOCCOCCOCCOCCOCCOCCOCCOCCOCCOCCOCCOCCOCCOCCOCCOCCOCCOCCOCCOCCOCCOCCOCCOCCOCCOCCOCCOCCOCCO)cc1,,
Triton X p-t-O-P-POE(40)E,CC(C)(C)CC(C)(C)c1ccc(OCCOCCOCCOCCOCCOCCOCCOCCOCCOCCOCCOCCOCCOCCOCCOCCOCCOCCOCCOCCOCCOCCOCCOCCOCCOCCOCCOCCOCCOCCOCCOCCOCCOCCOCCOCCOCCOCCOCCOCCO)cc1,,
Triton X p-t-O-P-POE(70)E,CC(C)(C)CC(C)(C)c1ccc(OCCOCCOCCOCCOCCOCCOCCOCCOCCOCCOCCOCCOCCOCCOCCOCCOCCOCCOCCOCCOCCOCCOCCOCCOCCOCCOCCOCCOCCOCCOCCOCCOCCOCCOCCOCCOCCOCCOCCOCCOCCOCCOCCOCCOCCOCCOCCOCCOCCOCCOCCOCCOCCOCCOCCOCCOCCOCCOCCOCCOCCOCCOCCOCCOCCOCCOCCOCCOCCOCCO)cc1,Note: calculated,
Brij POE(4) lauryl ether,CCCCCCCCCCCCOCCOCCOCCOCCO,,
Brij POE(23) lauryl ether,CCCCCCCCCCCCOCCOCCOCCOCCOCCOCCOCCOCCOCCOCCOCCOCCOCCOCCOCCOCCOCCOCCOCCOCCOCCOCCOCCO,,
Brij POE(2) cetyl ether,CCCCCCCCCCCCCCCCOCCOCCO,Note: calculated,
Brij POE(10) cetyl ether,CCCCCCCCCCCCCCCCOCCOCCOCCOCCOCCOCCOCCOCCOCCOCCO,,
Brij POE(20) cetyl ether,CCCCCCCCCCCCCCCCOCCOCCOCCOCCOCCOCCOCCOCCOCCOCCOCCOCCOCCOCCOCCOCCOCCOCCOCCOCCO,,
Brij POE(2) stearyl ether,CCCCCCCCCCCCCCCCCCOCCOCCO,Note: calculated,
Brij POE(10) stearyl ether,CCCCCCCCCCCCCCCCCCOCCOCCOCCOCCOCCOCCOCCOCCOCCOCCO,,
Brij POE(20) stearyl ether,CCCCCCCCCCCCCCCCCCOCCOCCOCCOCCOCCOCCOCCOCCOCCOCCOCCOCCOCCOCCOCCOCCOCCOCCOCCOCCO,Note: calculated,
Brij POE(2) oleyl ether,CCCCCCCCCCCCCCCCCCOCCOCCO,Note: calculated,
Brij POE(10) oleyl ether,CCCCCCCCCCCCCCCCCCOCCOCCOCCOCCOCCOCCOCCOCCOCCOCCO,,
Brij POE(20) oleyl ether,CCCCCCCCCCCCCCCCCCOCCOCCOCCOCCOCCOCCOCCOCCOCCOCCOCCOCCOCCOCCOCCOCCOCCOCCOCCOCCO,,
Brij POE(100) stearyl ether,CCCCCCCCCCCCCCCCCCOCCOCCOCCOCCOCCOCCOCCOCCOCCOCCOCCOCCOCCOCCOCCOCCOCCOCCOCCOCCOCCOCCOCCOCCOCCOCCOCCOCCOCCOCCOCCOCCOCCOCCOCCOCCOCCOCCOCCOCCOCCOCCOCCOCCOCCOCCOCCOCCOCCOCCOCCOCCOCCOCCOCCOCCOCCOCCOCCOCCOCCOCCOCCOCCOCCOCCOCCOCCOCCOCCOCCOCCOCCOCCOCCOCCOCCOCCOCCOCCOCCOCCOCCOCCOCCOCCOCCOCCOCCOCCOCCOCCOCCOCCOCCOCCOCCOCCOCCOCCO,,
Brij POE(21) stearyl ether,CCCCCCCCCCCCCCCCCCOCCOCCOCCOCCOCCOCCOCCOCCOCCOCCOCCOCCOCCOCCOCCOCCOCCOCCOCCOCCOCCO,,

File: data/sources/han2015/source_data/han2015_table_1.csv
mixture,α1,CMC (mM),γCMC (mN m-1),Γmax (10-10 mol cm-2),Amin (A ̊ 2),Ideal Amin (A ̊ 2),pC20,source_doi,SMILES,Temp_Celsius
APG/DDAC,1,0.89,26.67,4.49,36.98,36.98,3.84,10.1007/s11743-015-1705-7,,25.0
APG/DDAC,0.8017,0.53,25.82,2.27,73.15,72.25,4.67,10.1007/s11743-015-1705-7,,25.0
APG/DDAC,0.6025,0.51,26.04,1.93,86.04,77.24,4.83,10.1007/s11743-015-1705-7,,25.0
APG/DDAC,0.4025,0.47,26.13,2.22,74.80,82.69,4.62,10.1007/s11743-015-1705-7,,25.0
APG/DDAC,0.2017,0.54,26.25,2.12,78.33,89.66,4.55,10.1007/s11743-015-1705-7,,25.0
APG/DDAC,0,0.98,27.61,1.48,112.20,112.20,4.45,10.1007/s11743-015-1705-7,[Cl-].C(CCCCC[N+](C)(CCCCCCCCCC)C)CCCC,25.0
AEG/DDAC,1,0.06,28.60,3.28,50.63,50.63,5.47,10.1007/s11743-015-1705-7,,25.0
AEG/DDAC,0.7566,0.022,27.33,3.51,47.31,65.54,5.44,10.1007/s11743-015-1705-7,,25.0
AEG/DDAC,0.5382,0.033,27.95,2.57,64.61,68.13,5.48,10.1007/s11743-015-1705-7,,25.0
AEG/DDAC,0.3412,0.10,28.17,2.74,60.60,67.56,5.17,10.1007/s11743-015-1705-7,,25.0
AEG/DDAC,0.1626,0.156,28.62,2.45,67.78,74.64,5.00,10.1007/s11743-015-1705-7,,25.0
AEG/DDAC,0,0.98,27.61,1.48,112.20,112.20,4.45,10.1007/s11743-015-1705-7,[Cl-].C(CCCCC[N+](C)(CCCCCCCCCC)C)CCCC,25.0
AEG-EC/DDAC,1,0.034,29.88,2.28,72.83,72.83,5.06,10.1007/s11743-015-1705-7,,25.0
AEG-EC/DDAC,0.6935,0.015,29.21,2.23,74.47,86.23,5.41,10.1007/s11743-015-1705-7,,25.0
AEG-EC/DDAC,0.4590,0.0213,26.83,1.88,88.33,89.33,5.69,10.1007/s11743-015-1705-7,,25.0
AEG-EC/DDAC,0.2738,0.052,26.70,1.84,90.25,90.58,5.48,10.1007/s11743-015-1705-7,,25.0
AEG-EC/DDAC,0.1239,0.064,26.30,1.98,83.87,92.68,5.35,10.1007/s11743-015-1705-7,,25.0
AEG-EC/DDAC,0,0.98,27.61,1.48,112.20,112.20,4.45,10.1007/s11743-015-1705-7,[Cl-].C(CCCCC[N+](C)(CCCCCCCCCC)C)CCCC,25.0

File: data/sources/hao2016/processed_data/hao2016.csv
identifier,pC20,CMC,AW_ST_CMC,SMILES,Temp_Celsius,source_doi,reference_doi,method,InChI,Molecular_Weight,C20,pCMC
5a,2.57,0.0137,39.8,CCCCCCCC[n+]1cccc(NC(=O)Nc2ccc[n+](CCCCCCCC)c2)c1.[Br-].[Br-],25.0,10.1007/s11743-016-1850-7,,tensiometry,"InChI=1S/C27H43N4O.2BrH/c1-3-5-7-9-11-13-19-30-21-15-17-25(23-30)28-27(32)29-26-18-16-22-31(24-26)20-14-12-10-8-6-4-2;;/h15-18,21-24H,3-14,19-20H2,1-2H3,(H-,28,29,32);2*1H/q+1;;/p-1",600.4840000000004,0.0026915348039269166,1.8632794328435933
5b,3.97,0.000846,33.5,CCCCCCCCCC[n+]1cccc(NC(=O)Nc2ccc[n+](CCCCCCCCCC)c2)c1.[Br-].[Br-],25.0,10.1007/s11743-016-1850-7,,tensiometry,"InChI=1S/C31H51N4O.2BrH/c1-3-5-7-9-11-13-15-17-23-34-25-19-21-29(27-34)32-31(36)33-30-22-20-26-35(28-30)24-18-16-14-12-10-8-6-4-2;;/h19-22,25-28H,3-18,23-24H2,1-2H3,(H-,32,33,36);2*1H/q+1;;/p-1",656.5920000000006,0.00010715193052376059,3.0726296369609765
5c,5.13,0.000167,30.7,CCCCCCCCCCCC[n+]1cccc(NC(=O)Nc2ccc[n+](CCCCCCCCCCCC)c2)c1.[Br-].[Br-],25.0,10.1007/s11743-016-1850-7,,tensiometry,"InChI=1S/C35H59N4O.2BrH/c1-3-5-7-9-11-13-15-17-19-21-27-38-29-23-25-33(31-38)36-35(40)37-34-26-24-30-39(32-34)28-22-20-18-16-14-12-10-8-6-4-2;;/h23-26,29-32H,3-22,27-28H2,1-2H3,(H-,36,37,40);2*1H/q+1;;/p-1",712.7000000000005,7.413102413009177e-06,3.7772835288524167
5d,5.03,1.55e-05,36.2,CCCCCCCCCCCCCC[n+]1cccc(NC(=O)Nc2ccc[n+](CCCCCCCCCCCCCC)c2)c1.[Br-].[Br-],25.0,10.1007/s11743-016-1850-7,,tensiometry,"InChI=1S/C39H67N4O.2BrH/c1-3-5-7-9-11-13-15-17-19-21-23-25-31-42-33-27-29-37(35-42)40-39(44)41-38-30-28-34-43(36-38)32-26-24-22-20-18-16-14-12-10-8-6-4-2;;/h27-30,33-36H,3-26,31-32H2,1-2H3,(H-,40,41,44);2*1H/q+1;;/p-1",768.8080000000004,9.332543007969906e-06,4.809668301829708

File: data/sources/hao2016/source_data/hao2016_table_2.csv
Compound,pC20,CMC (mol L-1),γ_cmc (mN m-1),D_dls (m2 s-1),Frumkin model B (m3 mol-1),Frumkin model ω0 (m2 mol-1),Frumkin model α,Frumkin model ε (mm N-1),Frumkin model E %,SMILES,Temp_Celsius,source_doi,reference_doi,method
5a,2.57,0.0137,39.8,3.4e-12,3040.0,290000.0,0.0,0,17.1,[N+]1(CCCCCCCC)=CC(NC(NC2=CC=C[N+](CCCCCCCC)=C2)=O)=CC=C1.[Br-].[Br-],25.0,10.1007/s11743-016-1850-7,,tensiometry
5b,3.97,0.000846,33.5,7.09e-13,57400.0,280000.0,0.0,0,19.9,[N+]1(CCCCCCCCCC)=CC(NC(NC2=CC=C[N+](CCCCCCCCCC)=C2)=O)=CC=C1.[Br-].[Br-],25.0,10.1007/s11743-016-1850-7,,tensiometry
5c,5.13,0.000167,30.7,8.2e-13,76800.0,240000.0,2.0,0,38.6,[N+]1(CCCCCCCCCCCC)=CC(NC(NC2=CC=C[N+](CCCCCCCCCCCC)=C2)=O)=CC=C1.[Br-].[Br-],25.0,10.1007/s11743-016-1850-7,,tensiometry
5d,5.03,1.55e-05,36.2,8.1e-13,26500.0,65000.0,1.8,0,4.59,[N+]1(CCCCCCCCCCCCCC)=CC(NC(NC2=CC=C[N+](CCCCCCCCCCCCCC)=C2)=O)=CC=C1.[Br-].[Br-],25.0,10.1007/s11743-016-1850-7,,tensiometry

File: data/sources/he2014/processed_data/he2014.csv
identifier,AW_ST_CMC,pC20,am (Å2),Temp_Celsius,reference_doi,SMILES,source_doi,InChI,Molecular_Weight,CMC,pCMC,Area_min,Gamma_max
PP3S,34.4,5.17,100.1,25,,CCCCCCCCCc1ccc(OCC(C)OCC(C)OCC(C)OS(=O)(=O)[O-])cc1.[Na+],10.1016/j.colsurfa.2014.03.012,"InChI=1S/C24H42O7S.Na/c1-5-6-7-8-9-10-11-12-23-13-15-24(16-14-23)30-18-21(3)28-17-20(2)29-19-22(4)31-32(25,26)27;/h13-16,20-22H,5-12,17-19H2,1-4H3,(H,25,26,27);/q;+1/p-1",496.6420000000003,5.9e-05,4.229147988357856,1.001,1.66e-06
PP6S,34.1,5.73,128.8,25,,CCCCCCCCCc1ccc(OCC(C)OCC(C)OCC(C)OCC(C)OCC(C)OCC(C)OS(=O)(=O)[O-])cc1.[Na+],10.1016/j.colsurfa.2014.03.012,"InChI=1S/C33H60O10S.Na/c1-8-9-10-11-12-13-14-15-32-16-18-33(19-17-32)42-24-30(6)40-22-28(4)38-20-26(2)37-21-27(3)39-23-29(5)41-25-31(7)43-44(34,35)36;/h16-19,26-31H,8-15,20-25H2,1-7H3,(H,34,35,36);/q;+1/p-1",670.8820000000005,2.9999999999999997e-05,4.522878745280337,1.288,1.29e-06
PP9S,33.7,6.17,141.4,25,,CCCCCCCCCc1ccc(OCC(C)OCC(C)OCC(C)OCC(C)OCC(C)OCC(C)OCC(C)OCC(C)OCC(C)OS(=O)(=O)[O-])cc1.[Na+],10.1016/j.colsurfa.2014.03.012,"InChI=1S/C42H78O13S.Na/c1-11-12-13-14-15-16-17-18-41-19-21-42(22-20-41)54-30-39(9)52-28-37(7)50-26-35(5)48-24-33(3)46-23-32(2)47-25-34(4)49-27-36(6)51-29-38(8)53-31-40(10)55-56(43,44)45;/h19-22,32-40H,11-18,23-31H2,1-10H3,(H,43,44,45);/q;+1/p-1",845.1220000000003,1.6e-05,4.795880017344075,1.4140000000000001,1.17e-06
PP12S,36.9,6.28,170.8,25,,CCCCCCCCCc1ccc(OCC(C)OCC(C)OCC(C)OCC(C)OCC(C)OCC(C)OCC(C)OCC(C)OCC(C)OCC(C)OCC(C)OCC(C)OS(=O)(=O)[O-])cc1.[Na+],10.1016/j.colsurfa.2014.03.012,"InChI=1S/C51H96O16S.Na/c1-14-15-16-17-18-19-20-21-50-22-24-51(25-23-50)66-36-48(12)64-34-46(10)62-32-44(8)60-30-42(6)58-28-40(4)56-26-38(2)55-27-39(3)57-29-41(5)59-31-43(7)61-33-45(9)63-35-47(11)65-37-49(13)67-68(52,53)54;/h22-25,38-49H,14-21,26-37H2,1-13H3,(H,52,53,54);/q;+1/p-1",1019.3620000000001,1.2e-05,4.920818753952375,1.7080000000000002,9.7e-07
SDSc,38.0,2.51,52.5,25,10.1021/j100402a032,CCCCCCCCCCCCOS(=O)(=O)[O-].[Na+],10.1016/j.colsurfa.2014.03.012,"InChI=1S/C12H26O4S.Na/c1-2-3-4-5-6-7-8-9-10-11-12-16-17(13,14)15;/h2-12H2,1H3,(H,13,14,15);/q;+1/p-1",288.385,0.007940000000000001,2.1001794975729036,0.525,3.1600000000000002e-06

File: data/sources/he2014/source_data/He2014-raw.csv
Surfactant,cmc (mmol/L),gamma_cmc (mN/m),PC20,CMC/C20,Gamma_m × 10^10 (mol/cm2 ),Amin (Å2 ),Temp,Surfactant_Type,Note,Ref_all,SMILES,Temp_Celsius
PP3S,0.059,34.4,5.17,8.7,1.66,100.1,25,anionic,Table1: Surface activity parameters of PPn S at 25 ◦ C.,10.1016/j.colsurfa.2014.03.012,CCCCCCCCCc1ccc(OCC(C)OCC(C)OCC(C)OS(=O)[O-])cc1.[Na+],25
PP6S,0.03,34.1,5.73,16.2,1.29,128.8,25,anionic,Table1: Surface activity parameters of PPn S at 25 ◦ C.,10.1016/j.colsurfa.2014.03.012,CCCCCCCCCc1ccc(OCC(C)OCC(C)OCC(C)OCC(C)OCC(C)OCC(C)OS(=O)[O-])cc1.[Na+],25
PP9S,0.016,33.7,6.17,24.1,1.17,141.4,25,anionic,Table1: Surface activity parameters of PPn S at 25 ◦ C.,10.1016/j.colsurfa.2014.03.012,CCCCCCCCCc1ccc(OCC(C)OCC(C)OCC(C)OCC(C)OCC(C)OCC(C)OCC(C)OCC(C)OCC(C)OS(=O)[O-])cc1.[Na+],25
PP12S,0.012,36.9,6.28,23.2,0.97,170.8,25,anionic,Table1: Surface activity parameters of PPn S at 25 ◦ C.,10.1016/j.colsurfa.2014.03.012,CCCCCCCCCc1ccc(OCC(C)OCC(C)OCC(C)OCC(C)OCC(C)OCC(C)OCC(C)OCC(C)OCC(C)OCC(C)OCC(C)OCC(C)OS(=O)[O-])cc1.[Na+],25
AP8S,0.13,33.2,5.42,34.2,1.08,153,25,not digitised,Table1: Surface activity parameters of PPn S at 25 ◦ C.,10.1016/j.colsurfa.2014.03.012,not digitised,25
SDS,7.94,38,2.51,2.6,3.16,52.5,25,not digitised,Table1: Surface activity parameters of PPn S at 25 ◦ C.,10.1016/j.colsurfa.2014.03.012,not digitised,25

File: data/sources/he2014/source_data/he2014_table_1.csv
Surfactant,TK (◦C),cmc (mmol/L),γcmc (mN/m),pC20,cmc/C20,Γ × 1010 (mol/cm2),am (Å2),Temp_Celsius,reference_doi,SMILES,source_doi
PP3S,<0,0.059,34.4,5.17,8.7,1.66,100.1,25,,CCCCCCCCCc1ccc(OCC(C)OCC(C)OCC(C)OS(=O)(=O)[O-])cc1.[Na+],10.1016/j.colsurfa.2014.03.012
PP6S,<0,0.03,34.1,5.73,16.2,1.29,128.8,25,,CCCCCCCCCc1ccc(OCC(C)OCC(C)OCC(C)OCC(C)OCC(C)OCC(C)OS(=O)(=O)[O-])cc1.[Na+],10.1016/j.colsurfa.2014.03.012
PP9S,<0,0.016,33.7,6.17,24.1,1.17,141.4,25,,CCCCCCCCCc1ccc(OCC(C)OCC(C)OCC(C)OCC(C)OCC(C)OCC(C)OCC(C)OCC(C)OCC(C)OS(=O)(=O)[O-])cc1.[Na+],10.1016/j.colsurfa.2014.03.012
PP12S,<0,0.012,36.9,6.28,23.2,0.97,170.8,25,,CCCCCCCCCc1ccc(OCC(C)OCC(C)OCC(C)OCC(C)OCC(C)OCC(C)OCC(C)OCC(C)OCC(C)OCC(C)OCC(C)OCC(C)OS(=O)(=O)[O-])cc1.[Na+],10.1016/j.colsurfa.2014.03.012
SDSc,16,7.94,38.0,2.51,2.6,3.16,52.5,25,10.1021/j100402a032,CCCCCCCCCCCCOS(=O)(=O)[O-].[Na+],10.1016/j.colsurfa.2014.03.012

File: data/sources/he2019/processed_data/he2019.csv
identifier,AW_ST_CMC,Pi_CMC,pC20,Area_min,beta,ΔG0mic (kJ/mol),ΔG0ads (kJ/mol),SMILES,reference_doi,Temp_Celsius,source_doi,method,InChI,Molecular_Weight,CMC,pCMC,Gamma_max,C20
a,39.6,32.4,2.87,0.99,,,,CCCCCCCCCCCC[N+](C)(C)CC(=O)Nc1ncccn1.[Cl-],,25,10.1002/jsde.12221,tensiometry,"InChI=1S/C20H36N4O.ClH/c1-4-5-6-7-8-9-10-11-12-13-17-24(2,3)18-19(25)23-20-21-15-14-16-22-20;/h14-16H,4-13,17-18H2,1-3H3;1H",384.996,0.00608,2.216096420727265,1.6699999999999999e-06,0.0013489628825916532
b,35.13,36.87,3.63,1.13,,,,CCCCCCCCCCCC[N+](C)(C)CC(=O)Nc1nccs1.[Cl-],,25,10.1002/jsde.12221,tensiometry,"InChI=1S/C19H35N3OS.ClH/c1-4-5-6-7-8-9-10-11-12-13-15-22(2,3)17-18(23)21-19-20-14-16-24-19;/h14,16H,4-13,15,17H2,1-3H3;1H",390.03700000000003,0.0024,2.619788758288394,1.47e-06,0.00023442288153199226
c,33.3,38.7,3.73,0.79,,,,CCCCCCCCCCCC[N+](C)(C)CC(=O)Nc1ccccc1.[Cl-],,25,10.1002/jsde.12221,tensiometry,"InChI=1S/C22H38N2O.ClH/c1-4-5-6-7-8-9-10-11-12-16-19-24(2,3)20-22(25)23-21-17-14-13-15-18-21;/h13-15,17-18H,4-12,16,19-20H2,1-3H3;1H",383.02,0.00111,2.9546770212133424,2.09e-06,0.00018620871366628676
BAC-12,38.0,,2.85,1.01,,,,CCCCCCCCCCCC[N+](C)(C)Cc1ccccc1.[Cl-],10.1039/C4RA07363K,25,10.1002/jsde.12221,tensiometry,"InChI=1S/C21H38N.ClH/c1-4-5-6-7-8-9-10-11-12-16-19-22(2,3)20-21-17-14-13-15-18-21;/h13-15,17-18H,4-12,16,19-20H2,1-3H3;1H/q+1;/p-1",339.995,0.00908,2.041914151478915,1.64e-06,0.001412537544622754
a,,,,,0.49,-31.82,-54.22,CCCCCCCCCCCC[N+](C)(C)CC(=O)Nc1ncccn1.[Cl-],,25,10.1002/jsde.12221,conductometry,"InChI=1S/C20H36N4O.ClH/c1-4-5-6-7-8-9-10-11-12-13-17-24(2,3)18-19(25)23-20-21-15-14-16-22-20;/h14-16H,4-13,17-18H2,1-3H3;1H",384.996,0.009470000000000001,2.0236500209967265,,
b,,,,,0.46,-33.89,-58.97,CCCCCCCCCCCC[N+](C)(C)CC(=O)Nc1nccs1.[Cl-],,25,10.1002/jsde.12221,conductometry,"InChI=1S/C19H35N3OS.ClH/c1-4-5-6-7-8-9-10-11-12-13-15-22(2,3)17-18(23)21-19-20-14-16-24-19;/h14,16H,4-13,15,17H2,1-3H3;1H",390.03700000000003,0.0048200000000000005,2.3169529617611504,,
c,,,,,0.54,-41.26,-59.77,CCCCCCCCCCCC[N+](C)(C)CC(=O)Nc1ccccc1.[Cl-],,25,10.1002/jsde.12221,conductometry,"InChI=1S/C22H38N2O.ClH/c1-4-5-6-7-8-9-10-11-12-16-19-24(2,3)20-22(25)23-21-17-14-13-15-18-21;/h13-15,17-18H,4-12,16,19-20H2,1-3H3;1H",383.02,0.0022400000000000002,2.6497519816658373,,
BAC-12,,,,,0.59,-34.2,,CCCCCCCCCCCC[N+](C)(C)Cc1ccccc1.[Cl-],10.1039/C4RA07363K,25,10.1002/jsde.12221,conductometry,"InChI=1S/C21H38N.ClH/c1-4-5-6-7-8-9-10-11-12-16-19-22(2,3)20-21-17-14-13-15-18-21;/h13-15,17-18H,4-12,16,19-20H2,1-3H3;1H/q+1;/p-1",339.995,0.00951,2.021819483062586,,

File: data/sources/he2019/source_data/he2019_table_1.csv
Surfactants,CMC (mM),γCMC (mN m−1),πCMC (mN m−1),pC20,Γmax (μmol m−2),Amin (nm2),beta,ΔG0mic (kJ/mol),ΔG0ads (kJ/mol),SMILES,reference_doi,Temp_Celsius,source_doi,method
a,6.08,39.6,32.4,2.87,1.67,0.99,,,,CCCCCCCCCCCC[N+](C)(CC(NC1=NC=CC=N1)=O)C.[Cl-],,25,10.1002/jsde.12221,tensiometry
b,2.4,35.13,36.87,3.63,1.47,1.13,,,,CCCCCCCCCCCC[N+](C)(CC(NC1=NC=CS1)=O)C.[Cl-],,25,10.1002/jsde.12221,tensiometry
c,1.11,33.3,38.7,3.73,2.09,0.79,,,,CCCCCCCCCCCC[N+](C)(CC(NC1=CC=CC=C1)=O)C.[Cl-],,25,10.1002/jsde.12221,tensiometry
BAC-12,9.08,38,,2.85,1.64,1.01,,,,CCCCCCCCCCCC[N+](C)(CC1=CC=CC=C1)C.[Cl-],10.1039/C4RA07363K,25,10.1002/jsde.12221,tensiometry
a,9.47,,,,,,0.49,-31.82,-54.22,CCCCCCCCCCCC[N+](C)(CC(NC1=NC=CC=N1)=O)C.[Cl-],,25,10.1002/jsde.12221,conductometry
b,4.82,,,,,,0.46,-33.89,-58.97,CCCCCCCCCCCC[N+](C)(CC(NC1=NC=CS1)=O)C.[Cl-],,25,10.1002/jsde.12221,conductometry
c,2.24,,,,,,0.54,-41.26,-59.77,CCCCCCCCCCCC[N+](C)(CC(NC1=CC=CC=C1)=O)C.[Cl-],,25,10.1002/jsde.12221,conductometry
BAC-12,9.51,,,,,,0.59,-34.2,,CCCCCCCCCCCC[N+](C)(CC1=CC=CC=C1)C.[Cl-],10.1039/C4RA07363K,25,10.1002/jsde.12221,conductometry

File: data/sources/hegazy2015/source_data/hegazy2015_table_6.csv
CMC × 103 (mol dm−3),γcmc (mN m−1),πcmc (mN m−1),Γmax × 1010 (mol cm−2),Amin (nm2),source_doi,SMILES,reference_doi,Temp_Celsius,method
3.24,24.9,47.1,1.33,1.25,10.1016/j.molliq.2015.06.051,CCCCCCCCCCCC[N+](C)(C)CCOC(=O)C(=O)OCC[N+](C)(C)CCCCCCCCCCCC.[Br-].[Br-],,25.0,tensiometry

File: data/sources/hegazy2016/processed_data/hegazy2016.csv
identifier,AW_ST_CMC,Pi_CMC,Area_min,SMILES,source_doi,reference_doi,Temp_Celsius,Molecular_Weight,InChI,CMC,pCMC,Gamma_max
I,29.7,42.3,2.12,CCCCCCCCCCCC[n+]1ccc(C=Nc2ccc(C(=O)[O-])cc2)cc1.[Br-].[Na+],10.1007/s11743-016-1824-9,,25.0,497.45300000000015,"InChI=1S/C25H34N2O2.BrH.Na/c1-2-3-4-5-6-7-8-9-10-11-18-27-19-16-22(17-20-27)21-26-24-14-12-23(13-15-24)25(28)29;;/h12-17,19-21H,2-11,18H2,1H3;1H;/q;;+1/p-1",0.00101,2.9956786262173574,7.84e-07
II,28.7,43.3,2.15,CCCCCCCCCCCC[n+]1ccc(C=Nc2cc[n+](CCCCCCCCCCCC)cc2)cc1.[Br-].[Br-],10.1007/s11743-016-1824-9,,25.0,681.6860000000006,"InChI=1S/C35H59N3.2BrH/c1-3-5-7-9-11-13-15-17-19-21-27-37-29-23-34(24-30-37)33-36-35-25-31-38(32-26-35)28-22-20-18-16-14-12-10-8-6-4-2;;/h23-26,29-33H,3-22,27-28H2,1-2H3;2*1H/q+2;;/p-2",0.00051,3.2924298239020637,7.72e-07

File: data/sources/hegazy2016/source_data/hegazy2016_table_5.csv
Inhibitor name,CMC (mM),γCMC (mN m-1),πCMC (mN m-1),Γmax 9 10-11 (mol cm-2),Amin (nm2),ΔGomic (kJ mol-1),beta,SMILES,source_doi,reference_doi,Temp_Celsius,method
I,1.01,29.7,42.3,7.84,2.12,,,CCCCCCCCCCCC[N+]1=CC=C(C=NC2=CC=C(C([O-])=O)C=C2)C=C1.[Na+].[Br-],10.1007/s11743-016-1824-9,,25,tensiometry
II,0.51,28.7,43.3,7.72,2.15,,,CCCCCCCCCCCC[N+]1=CC=C(C=NC2=CC=[N+](CCCCCCCCCCCC)C=C2)C=C1.[Br-].[Br-],10.1007/s11743-016-1824-9,,25,tensiometry
I,1.04,,,,,-28,0.11,CCCCCCCCCCCC[N+]1=CC=C(C=NC2=CC=C(C([O-])=O)C=C2)C=C1.[Na+].[Br-],10.1007/s11743-016-1824-9,,25,conductometry
II,0.55,,,,,-28.07,0.16,CCCCCCCCCCCC[N+]1=CC=C(C=NC2=CC=[N+](CCCCCCCCCCCC)C=C2)C=C1.[Br-].[Br-],10.1007/s11743-016-1824-9,,25,conductometry

File: data/sources/hegazy2016a/processed_data/hegazy2016a.csv
identifier,AW_ST_CMC,Pi_CMC,Area_min,SMILES,source_doi,reference_doi,Temp_Celsius,method,Molecular_Weight,InChI,CMC,pCMC,Gamma_max
A,33.14,38.86,,CCCCCCCCCCCC[N+]1(C)CCCC1=NCCc1ccccc1.[Br-],10.1016/j.molliq.2015.11.047,,25,tensiometry,451.5370000000001,"InChI=1S/C25H43N2.BrH/c1-3-4-5-6-7-8-9-10-11-15-22-27(2)23-16-19-25(27)26-21-20-24-17-13-12-14-18-24;/h12-14,17-18H,3-11,15-16,19-23H2,1-2H3;1H/q+1;/p-1",0.00287,2.5421181032660076,2.99e-06
B,33.92,38.08,,CCCCCCCCCCCC[N+]1(C)CCCC1=NCCO.[Br-],10.1016/j.molliq.2015.11.047,,25,tensiometry,391.43800000000005,"InChI=1S/C19H39N2O.BrH/c1-3-4-5-6-7-8-9-10-11-12-16-21(2)17-13-14-19(21)20-15-18-22;/h22H,3-18H2,1-2H3;1H/q+1;/p-1",0.0031,2.5086383061657274,2.84e-06
C,29.0,43.0,,CCCCCCCCCCCC[N+]1(C)CCCC1=Nc1ccc(O)cc1.[Br-],10.1016/j.molliq.2015.11.047,,25,tensiometry,439.482,"InChI=1S/C23H38N2O.BrH/c1-3-4-5-6-7-8-9-10-11-12-19-25(2)20-13-14-23(25)24-21-15-17-22(26)18-16-21;/h15-18H,3-14,19-20H2,1-2H3;1H",0.00263,2.580044251510242,3.13e-06
A,,,0.56,CCCCCCCCCCCC[N+]1(C)CCCC1=NCCc1ccccc1.[Br-],10.1016/j.molliq.2015.11.047,,25,conductometry,451.5370000000001,"InChI=1S/C25H43N2.BrH/c1-3-4-5-6-7-8-9-10-11-15-22-27(2)23-16-19-25(27)26-21-20-24-17-13-12-14-18-24;/h12-14,17-18H,3-11,15-16,19-23H2,1-2H3;1H/q+1;/p-1",0.0027,2.5686362358410126,
B,,,0.58,CCCCCCCCCCCC[N+]1(C)CCCC1=NCCO.[Br-],10.1016/j.molliq.2015.11.047,,25,conductometry,391.43800000000005,"InChI=1S/C19H39N2O.BrH/c1-3-4-5-6-7-8-9-10-11-12-16-21(2)17-13-14-19(21)20-15-18-22;/h22H,3-18H2,1-2H3;1H/q+1;/p-1",0.00304,2.517126416391246,
C,,,0.53,CCCCCCCCCCCC[N+]1(C)CCCC1=Nc1ccc(O)cc1.[Br-],10.1016/j.molliq.2015.11.047,,25,conductometry,439.482,"InChI=1S/C23H38N2O.BrH/c1-3-4-5-6-7-8-9-10-11-12-19-25(2)20-13-14-23(25)24-21-15-17-22(26)18-16-21;/h15-18H,3-14,19-20H2,1-2H3;1H",0.0025499999999999997,2.593459819566045,

File: data/sources/hilal2021/processed_data/hilal2021.csv
identifier,AW_ST_CMC,Pi_CMC,Area_min,pC20,source_doi,SMILES,reference_doi,Temp_Celsius,method,Molecular_Weight,InChI,CMC,pCMC,Gamma_max
10a,40.15,32.35,0.89,3.52,10.1007/s13738-021-02247-3,CCCCCCCCCCCC[N+](C)(C)NC(=O)CCC(=O)N1CCOCC1.[I-],,25.0,tensiometry,525.5160000000003,"InChI=1S/C22H43N3O3.HI/c1-4-5-6-7-8-9-10-11-12-13-18-25(2,3)23-21(26)14-15-22(27)24-16-19-28-20-17-24;/h4-20H2,1-3H3;1H",0.0008900000000000001,3.050609993355087,1.87e-06
11a,38.12,34.28,0.86,3.83,10.1007/s13738-021-02247-3,CCCCCCCCCCCCCC[N+](C)(C)NC(=O)CCC(=O)N1CCOCC1.[I-],,25.0,tensiometry,553.5700000000004,"InChI=1S/C24H47N3O3.HI/c1-4-5-6-7-8-9-10-11-12-13-14-15-20-27(2,3)25-23(28)16-17-24(29)26-18-21-30-22-19-26;/h4-22H2,1-3H3;1H",0.00061,3.214670164989233,1.9299999999999997e-06
12a,36.5,35.9,0.77,4.15,10.1007/s13738-021-02247-3,CCCCCCCCCCCCCCCC[N+](C)(C)NC(=O)CCC(=O)N1CCOCC1.[I-],,25.0,tensiometry,581.6240000000003,"InChI=1S/C26H51N3O3.HI/c1-4-5-6-7-8-9-10-11-12-13-14-15-16-17-22-29(2,3)27-25(30)18-19-26(31)28-20-23-32-24-21-28;/h4-24H2,1-3H3;1H",0.00037,3.431798275933005,2.1400000000000003e-06
10b,38.91,33.49,0.84,3.67,10.1007/s13738-021-02247-3,CCCCCCCCCCCC[N+](C)(C)NC(=O)CCC(=O)N1CCCCC1.[I-],,25.0,tensiometry,523.5440000000003,"InChI=1S/C23H45N3O2.HI/c1-4-5-6-7-8-9-10-11-12-16-21-26(2,3)24-22(27)17-18-23(28)25-19-14-13-15-20-25;/h4-21H2,1-3H3;1H",0.0004,3.3979400086720375,1.98e-06
11b,36.45,35.95,0.81,3.93,10.1007/s13738-021-02247-3,CCCCCCCCCCCCCC[N+](C)(C)NC(=O)CCC(=O)N1CCCCC1.[I-],,25.0,tensiometry,551.5980000000004,"InChI=1S/C25H49N3O2.HI/c1-4-5-6-7-8-9-10-11-12-13-14-18-23-28(2,3)26-24(29)19-20-25(30)27-21-16-15-17-22-27;/h4-23H2,1-3H3;1H",0.00028000000000000003,3.5528419686577806,2.06e-06
12b,34.6,37.8,0.74,4.29,10.1007/s13738-021-02247-3,CCCCCCCCCCCCCCCC[N+](C)(C)NC(=O)CCC(=O)N1CCCCC1.[I-],,25.0,tensiometry,579.6520000000003,"InChI=1S/C27H53N3O2.HI/c1-4-5-6-7-8-9-10-11-12-13-14-15-16-20-25-30(2,3)28-26(31)21-22-27(32)29-23-18-17-19-24-29;/h4-25H2,1-3H3;1H",0.00019,3.721246399047171,2.25e-06

File: data/sources/hilal2021/source_data/hilal2021_table_1.csv
Surfactant,CMC mM,γCMC mN/m,Πcmc mN/m,106Γmax mol/m2,Amin nm2,pC20,CMC/C20,Foam0 min mL,Foam10 min mL,Foam stability V10/V0 *100  %,source_doi,SMILES,reference_doi,Temp_Celsius
10a,0.89,40.15,32.35,1.87,0.89,3.52,2.94,125,80,64,10.1007/s13738-021-02247-3,CCCCCCCCCCCC[N+](C)(NC(CCC(N1CCOCC1)=O)=O)C.[I-],,25.0
11a,0.61,38.12,34.28,1.93,0.86,3.83,4.12,143,105,73,10.1007/s13738-021-02247-3,CCCCCCCCCCCCCC[N+](C)(NC(CCC(N1CCOCC1)=O)=O)C.[I-],,25.0
12a,0.37,36.5,35.9,2.14,0.77,4.15,5.22,159,125,78,10.1007/s13738-021-02247-3,CCCCCCCCCCCCCCCC[N+](C)(NC(CCC(N1CCOCC1)=O)=O)C.[I-],,25.0
10b,0.4,38.91,33.49,1.98,0.84,3.67,1.87,142,91,67,10.1007/s13738-021-02247-3,CCCCCCCCCCCC[N+](C)(NC(CCC(N1CCCCC1)=O)=O)C.[I-],,25.0
11b,0.28,36.45,35.95,2.06,0.81,3.93,2.38,165,125,75,10.1007/s13738-021-02247-3,CCCCCCCCCCCCCC[N+](C)(NC(CCC(N1CCCCC1)=O)=O)C.[I-],,25.0
12b,0.19,34.6,37.8,2.25,0.74,4.29,3.7,184,143,80,10.1007/s13738-021-02247-3,CCCCCCCCCCCCCCCC[N+](C)(NC(CCC(N1CCCCC1)=O)=O)C.[I-],,25.0

File: data/sources/hinnant2025/source_data/SMILES_replacements.csv
identifier,source_SMILES,updated_SMILES
CL_MD2086-97,C[Si](C)(C)O[Si](CCCNCCNC(=O)C(O)C(O)C(O)C(O)CO)(O[Si](C)(C)C)O[Si](C)(C)C,C[Si](C)(O[Si](O[Si](C)(C)C)(O[Si](C)(C)C)CCCNCCNC([C@H](O)[C@@H](O)[C@H](O)[C@H](O)CO)=O)C
CL_MD2102-54,C[Si](C)(C)O[Si](C)(CCCOC1OC(CO)C(OC2OC(CO)C(O)C(O)C2O)C(O)C1O)O[Si](C)(C)C,C[Si](O[Si](O[Si](C)(C)C)(C)CCCO[C@@H]1O[C@H](CO)[C@@H](O[C@H]2O[C@H](CO)[C@@H](O)[C@H](O)[C@H]2O)[C@H](O)[C@H]1O)(C)C
CL_MD2102-118,C[Si](C)(C)O[Si](CCCNC(=O)C(O)C(O)C(OC1OC(CO)C(O)C(O)C1O)C(O)CO)(O[Si](C)(C)C)O[Si](C)(C)C,C[Si](C)(C)O[Si](CCCNC(=O)[C@@H]([C@H]([C@@H]([C@@H](CO)O)O[C@H]1[C@@H]([C@H]([C@@H]([C@H](O1)CO)O)O)O)O)O)(O[Si](C)(C)C)O[Si](C)(C)C
CL_MD2102-112,C[Si](C)(C)O[Si](CCCOC1OC(CO)C(OC2OC(CO)C(O)C(O)C2O)C(O)C1O)(O[Si](C)(C)C)O[Si](C)(C)C,C[Si](C)(O[Si](O[Si](C)(C)C)(O[Si](C)(C)C)CCCO[C@@H]1O[C@@H]([C@H]([C@@H]([C@H]1O)O)O[C@H]2O[C@@H]([C@H]([C@@H]([C@H]2O)O)O)CO)CO)C
NRL_N10478-240,C[Si](C)(C)O[Si](C)(CCCNC(=O)C(O)C(O)C(O)C(O)CO)O[Si](C)(C)C,C[Si](C)(O[Si](CCCNC([C@@H]([C@H]([C@@H]([C@@H](CO)O)O)O)O)=O)(O[Si](C)(C)C)C)C

File: data/sources/hou2010/processed_data/hou2010.csv
SMILES,Surfactant_Type,Temp_Celsius,γcmc/ mN/m,source_doi,reference_doi,Molecular_Weight,InChI,CMC,pCMC
CCCCCCCCCCCC[N+](C)(C)CCNC(=O)CCN(CCC(=O)NCC[N+](C)(C)CCCCCCCCCCCC)CCN(CCC(=O)NCC[N+](C)(C)CCCCCCCCCCCC)CCC(=O)NCC[N+](C)(C)CCCCCCCCCCCC.[Br-].[Br-].[Br-].[Br-],gemini cationic,25.0,47.6,10.1021/la903672r,,1625.8519999999987,"InChI=1S/C78H160N10O4.4BrH/c1-13-17-21-25-29-33-37-41-45-49-67-85(5,6)71-57-79-75(89)53-61-83(62-54-76(90)80-58-72-86(7,8)68-50-46-42-38-34-30-26-22-18-14-2)65-66-84(63-55-77(91)81-59-73-87(9,10)69-51-47-43-39-35-31-27-23-19-15-3)64-56-78(92)82-60-74-88(11,12)70-52-48-44-40-36-32-28-24-20-16-4;;;;/h13-74H2,1-12H3;4*1H",8e-05,4.096910013008056

File: data/sources/hou2010/source_data/hou2010.csv
SMILES,Surfactant_Type,Temp_Celsius,γcmc/ mN/m,source_doi,CMC/ mM,reference_doi
CCCCCCCCCCCC[N+](C)(C)CCNC(=O)CCN(CCC(=O)NCC[N+](C)(C)CCCCCCCCCCCC)CCN(CCC(=O)NCC[N+](C)(C)CCCCCCCCCCCC)CCC(=O)NCC[N+](C)(C)CCCCCCCCCCCC.[Br-].[Br-].[Br-].[Br-],gemini cationic,25.0,47.6,10.1021/la903672r,0.08,

File: data/sources/hu2013/processed_data/hu2013.csv
identifier,Temp_Celsius,AW_ST_CMC,Area_min,pC20,source_doi,SMILES,reference_doi,method,α,β,ΔG0m (kJ/moL),ΔH0m (kJ/moL),ΔS0m (kJ/moL),TΔS0m (kJ/moL),Molecular_Weight,InChI,CMC,pCMC,Gamma_max,C20
BAPA-11,20,45.9,1.45,3.36,10.1007/s11743-013-1502-0,CCCCCCCCCCCC(=O)NCCC[N+](C)(C)Cc1ccc(C[N+](C)(C)CCCNC(=O)CCCCCCCCCCC)cc1.[Cl-].[Cl-],,tensiometry,,,,,,,744.0339999999998,"InChI=1S/C42H78N4O2.2ClH/c1-7-9-11-13-15-17-19-21-23-27-41(47)43-33-25-35-45(3,4)37-39-29-31-40(32-30-39)38-46(5,6)36-26-34-44-42(48)28-24-22-20-18-16-14-12-10-8-2;;/h29-32H,7-28,33-38H2,1-6H3;2*1H",0.0009,3.0457574905606752,1.1399999999999999e-06,0.0004365158322401661
BAPA-11,30,45.2,1.6,3.31,10.1007/s11743-013-1502-0,CCCCCCCCCCCC(=O)NCCC[N+](C)(C)Cc1ccc(C[N+](C)(C)CCCNC(=O)CCCCCCCCCCC)cc1.[Cl-].[Cl-],,tensiometry,,,,,,,744.0339999999998,"InChI=1S/C42H78N4O2.2ClH/c1-7-9-11-13-15-17-19-21-23-27-41(47)43-33-25-35-45(3,4)37-39-29-31-40(32-30-39)38-46(5,6)36-26-34-44-42(48)28-24-22-20-18-16-14-12-10-8-2;;/h29-32H,7-28,33-38H2,1-6H3;2*1H",0.00117,2.9318141382538383,1.04e-06,0.0004897788193684461
BAPA-11,45,44.2,1.77,3.25,10.1007/s11743-013-1502-0,CCCCCCCCCCCC(=O)NCCC[N+](C)(C)Cc1ccc(C[N+](C)(C)CCCNC(=O)CCCCCCCCCCC)cc1.[Cl-].[Cl-],,tensiometry,,,,,,,744.0339999999998,"InChI=1S/C42H78N4O2.2ClH/c1-7-9-11-13-15-17-19-21-23-27-41(47)43-33-25-35-45(3,4)37-39-29-31-40(32-30-39)38-46(5,6)36-26-34-44-42(48)28-24-22-20-18-16-14-12-10-8-2;;/h29-32H,7-28,33-38H2,1-6H3;2*1H",0.0011799999999999998,2.9281179926938745,9.370000000000001e-07,0.0005623413251903491
BAPA-13,20,46.2,1.88,4.37,10.1007/s11743-013-1502-0,CCCCCCCCCCCCCC(=O)NCCC[N+](C)(C)Cc1ccc(C[N+](C)(C)CCCNC(=O)CCCCCCCCCCCCC)cc1.[Cl-].[Cl-],,tensiometry,,,,,,,800.1419999999995,"InChI=1S/C46H86N4O2.2ClH/c1-7-9-11-13-15-17-19-21-23-25-27-31-45(51)47-37-29-39-49(3,4)41-43-33-35-44(36-34-43)42-50(5,6)40-30-38-48-46(52)32-28-26-24-22-20-18-16-14-12-10-8-2;;/h33-36H,7-32,37-42H2,1-6H3;2*1H",0.00013000000000000002,3.886056647693163,8.8e-07,4.265795188015926e-05
BAPA-13,30,45.5,1.9,4.34,10.1007/s11743-013-1502-0,CCCCCCCCCCCCCC(=O)NCCC[N+](C)(C)Cc1ccc(C[N+](C)(C)CCCNC(=O)CCCCCCCCCCCCC)cc1.[Cl-].[Cl-],,tensiometry,,,,,,,800.1419999999995,"InChI=1S/C46H86N4O2.2ClH/c1-7-9-11-13-15-17-19-21-23-25-27-31-45(51)47-37-29-39-49(3,4)41-43-33-35-44(36-34-43)42-50(5,6)40-30-38-48-46(52)32-28-26-24-22-20-18-16-14-12-10-8-2;;/h33-36H,7-32,37-42H2,1-6H3;2*1H",0.00011,3.958607314841775,8.7e-07,4.5708818961487516e-05
BAPA-13,45,44.4,2.24,4.19,10.1007/s11743-013-1502-0,CCCCCCCCCCCCCC(=O)NCCC[N+](C)(C)Cc1ccc(C[N+](C)(C)CCCNC(=O)CCCCCCCCCCCCC)cc1.[Cl-].[Cl-],,tensiometry,,,,,,,800.1419999999995,"InChI=1S/C46H86N4O2.2ClH/c1-7-9-11-13-15-17-19-21-23-25-27-31-45(51)47-37-29-39-49(3,4)41-43-33-35-44(36-34-43)42-50(5,6)40-30-38-48-46(52)32-28-26-24-22-20-18-16-14-12-10-8-2;;/h33-36H,7-32,37-42H2,1-6H3;2*1H",0.00016,3.795880017344075,7.43e-07,6.456542290346549e-05
BAPA-15,45,46.8,2.92,5.15,10.1007/s11743-013-1502-0,CCCCCCCCCCCCCCCC(=O)NCCC[N+](C)(C)Cc1ccc(C[N+](C)(C)CCCNC(=O)CCCCCCCCCCCCCCC)cc1.[Cl-].[Cl-],,tensiometry,,,,,,,856.2499999999994,"InChI=1S/C50H94N4O2.2ClH/c1-7-9-11-13-15-17-19-21-23-25-27-29-31-35-49(55)51-41-33-43-53(3,4)45-47-37-39-48(40-38-47)46-54(5,6)44-34-42-52-50(56)36-32-30-28-26-24-22-20-18-16-14-12-10-8-2;;/h37-40H,7-36,41-46H2,1-6H3;2*1H",1.02e-05,4.991399828238082,5.96e-07,7.079457843841373e-06
BAPA-11,20,,,,10.1007/s11743-013-1502-0,CCCCCCCCCCCC(=O)NCCC[N+](C)(C)Cc1ccc(C[N+](C)(C)CCCNC(=O)CCCCCCCCCCC)cc1.[Cl-].[Cl-],,conductometry,0.351,0.649,-58.8,-5.08,0.183,-53.7,744.0339999999998,"InChI=1S/C42H78N4O2.2ClH/c1-7-9-11-13-15-17-19-21-23-27-41(47)43-33-25-35-45(3,4)37-39-29-31-40(32-30-39)38-46(5,6)36-26-34-44-42(48)28-24-22-20-18-16-14-12-10-8-2;;/h29-32H,7-28,33-38H2,1-6H3;2*1H",0.00102,2.9913998282380825,,
BAPA-11,30,,,,10.1007/s11743-013-1502-0,CCCCCCCCCCCC(=O)NCCC[N+](C)(C)Cc1ccc(C[N+](C)(C)CCCNC(=O)CCCCCCCCCCC)cc1.[Cl-].[Cl-],,conductometry,0.421,0.579,-57.1,-5.11,0.171,-52.0,744.0339999999998,"InChI=1S/C42H78N4O2.2ClH/c1-7-9-11-13-15-17-19-21-23-27-41(47)43-33-25-35-45(3,4)37-39-29-31-40(32-30-39)38-46(5,6)36-26-34-44-42(48)28-24-22-20-18-16-14-12-10-8-2;;/h29-32H,7-28,33-38H2,1-6H3;2*1H",0.0010500000000000002,2.9788107009300617,,
BAPA-11,40,,,,10.1007/s11743-013-1502-0,CCCCCCCCCCCC(=O)NCCC[N+](C)(C)Cc1ccc(C[N+](C)(C)CCCNC(=O)CCCCCCCCCCC)cc1.[Cl-].[Cl-],,conductometry,0.484,0.516,-55.5,-5.14,0.16,-50.3,744.0339999999998,"InChI=1S/C42H78N4O2.2ClH/c1-7-9-11-13-15-17-19-21-23-27-41(47)43-33-25-35-45(3,4)37-39-29-31-40(32-30-39)38-46(5,6)36-26-34-44-42(48)28-24-22-20-18-16-14-12-10-8-2;;/h29-32H,7-28,33-38H2,1-6H3;2*1H",0.00108,2.96657624451305,,
BAPA-13,20,,,,10.1007/s11743-013-1502-0,CCCCCCCCCCCCCC(=O)NCCC[N+](C)(C)Cc1ccc(C[N+](C)(C)CCCNC(=O)CCCCCCCCCCCCC)cc1.[Cl-].[Cl-],,conductometry,0.565,0.435,-56.4,-1.46,0.187,-54.8,800.1419999999995,"InChI=1S/C46H86N4O2.2ClH/c1-7-9-11-13-15-17-19-21-23-25-27-31-45(51)47-37-29-39-49(3,4)41-43-33-35-44(36-34-43)42-50(5,6)40-30-38-48-46(52)32-28-26-24-22-20-18-16-14-12-10-8-2;;/h33-36H,7-32,37-42H2,1-6H3;2*1H",0.00017,3.769551078621726,,
BAPA-13,30,,,,10.1007/s11743-013-1502-0,CCCCCCCCCCCCCC(=O)NCCC[N+](C)(C)Cc1ccc(C[N+](C)(C)CCCNC(=O)CCCCCCCCCCCCC)cc1.[Cl-].[Cl-],,conductometry,0.578,0.422,-57.2,-1.69,0.183,-55.4,800.1419999999995,"InChI=1S/C46H86N4O2.2ClH/c1-7-9-11-13-15-17-19-21-23-25-27-31-45(51)47-37-29-39-49(3,4)41-43-33-35-44(36-34-43)42-50(5,6)40-30-38-48-46(52)32-28-26-24-22-20-18-16-14-12-10-8-2;;/h33-36H,7-32,37-42H2,1-6H3;2*1H",0.00017999999999999998,3.744727494896694,,
BAPA-13,40,,,,10.1007/s11743-013-1502-0,CCCCCCCCCCCCCC(=O)NCCC[N+](C)(C)Cc1ccc(C[N+](C)(C)CCCNC(=O)CCCCCCCCCCCCC)cc1.[Cl-].[Cl-],,conductometry,0.612,0.388,-56.6,-1.74,0.175,-54.9,800.1419999999995,"InChI=1S/C46H86N4O2.2ClH/c1-7-9-11-13-15-17-19-21-23-25-27-31-45(51)47-37-29-39-49(3,4)41-43-33-35-44(36-34-43)42-50(5,6)40-30-38-48-46(52)32-28-26-24-22-20-18-16-14-12-10-8-2;;/h33-36H,7-32,37-42H2,1-6H3;2*1H",0.00019,3.721246399047171,,
BAPA-15,30,,,,10.1007/s11743-013-1502-0,CCCCCCCCCCCCCCCC(=O)NCCC[N+](C)(C)Cc1ccc(C[N+](C)(C)CCCNC(=O)CCCCCCCCCCCCCCC)cc1.[Cl-].[Cl-],,conductometry,0.586,0.414,-62.7,,,,856.2499999999994,"InChI=1S/C50H94N4O2.2ClH/c1-7-9-11-13-15-17-19-21-23-25-27-29-31-35-49(55)51-41-33-43-53(3,4)45-47-37-39-48(40-38-47)46-54(5,6)44-34-42-52-50(56)36-32-30-28-26-24-22-20-18-16-14-12-10-8-2;;/h37-40H,7-36,41-46H2,1-6H3;2*1H",4.9000000000000005e-05,4.309803919971486,,
BAPA-15,40,,,,10.1007/s11743-013-1502-0,CCCCCCCCCCCCCCCC(=O)NCCC[N+](C)(C)Cc1ccc(C[N+](C)(C)CCCNC(=O)CCCCCCCCCCCCCCC)cc1.[Cl-].[Cl-],,conductometry,0.587,0.413,-64.5,,,,856.2499999999994,"InChI=1S/C50H94N4O2.2ClH/c1-7-9-11-13-15-17-19-21-23-25-27-29-31-35-49(55)51-41-33-43-53(3,4)45-47-37-39-48(40-38-47)46-54(5,6)44-34-42-52-50(56)36-32-30-28-26-24-22-20-18-16-14-12-10-8-2;;/h37-40H,7-36,41-46H2,1-6H3;2*1H",5.2e-05,4.2839966563652006,,
