Repository: BigChemistry-RobotLab/SurfPro2

# SurfPro2

SurfPro2 is a curated database of surfactant physicochemical properties and associated molecular structures, assembled from the scientific literature.
This repository contains the source data, curation workflows, and scripts required to reproduce the SurfPro2 SQLite database.
This database contains:

- a set of source files (found in `data/sources/<ref_key>/source_data/`),
- a set of accompanying curation scripts (`data/sources/<ref_key>/process_data.py` in each source directory) which output processed data (`data/sources/<ref_key>/processed_data/<ref_key>.csv`),
- a script which builds processed data files into a SQLite database (`scripts/initialise_database.py`).

File: data/sources/karpichev2014/source_data/karpichev2014_table_1.csv
identifier,CMC (M),p(C20/M),γCMC (mN/m),Alim (nm2),source_doi,SMILES,Temp_Celsius,reference_doi,method
Pent-cat-1-C8,1.92e-3,3.37,40.9,1.5,10.1016/j.jcis.2014.02.017,CCCCCCCCOCC(C[N+](C)(C)C)(C[N+](C)(C)C)COCCCCCCCC.[I-].[I-],20,,tensiometry
Pent-cat-1-C10,0.208e-3,4.46,39.6,1.6,10.1016/j.jcis.2014.02.017,CCCCCCCCCCOCC(C[N+](C)(C)C)(C[N+](C)(C)C)COCCCCCCCCCC.[I-].[I-],20,,tensiometry
Pent-cat-1-C12,0.00217e-3,5.74,40.8,0.4,10.1016/j.jcis.2014.02.017,CCCCCCCCCCCCOCC(C[N+](C)(C)C)(C[N+](C)(C)C)COCCCCCCCCCCCC.[I-].[I-],20,,tensiometry
Pent-cat-1-C14,0.00071e-3,6.27,39.1,0.3,10.1016/j.jcis.2014.02.017,CCCCCCCCCCCCCCOCC(C[N+](C)(C)C)(C[N+](C)(C)C)COCCCCCCCCCCCCCC.[I-].[I-],20,,tensiometry
Pent-cat-2-C8,1.19e-3,3.64,32.2,1.4,10.1016/j.jcis.2014.02.017,CCCCCCCCOCC(CC[N+](C)(C)C)(CC[N+](C)(C)C)COCCCCCCCC.[I-].[I-],20,,tensiometry
Pent-cat-2-C10,0.265e-3,4.46,32.2,1.2,10.1016/j.jcis.2014.02.017,CCCCCCCCCCOCC(CC[N+](C)(C)C)(CC[N+](C)(C)C)COCCCCCCCCCC.[I-].[I-],20,,tensiometry
Pent-cat-2-C12,0.0339e-3,5.3,33.5,1,10.1016/j.jcis.2014.02.017,CCCCCCCCCCCCOCC(CC[N+](C)(C)C)(CC[N+](C)(C)C)COCCCCCCCCCCCC.[I-].[I-],20,,tensiometry
Pent-cat-2-C14,0.00305e-3,6.19,23.5,0.7,10.1016/j.jcis.2014.02.017,CCCCCCCCCCCCCCOCC(CC[N+](C)(C)C)(CC[N+](C)(C)C)COCCCCCCCCCCCCCC.[I-].[I-],20,,tensiometry
Pent-cat-3-C8,1.91e-3,3.72,31.4,1,10.1016/j.jcis.2014.02.017,CCCCCCCCOCC(CCC[N+](C)(C)C)(CCC[N+](C)(C)C)COCCCCCCCC.[I-].[I-],20,,tensiometry
Pent-cat-3-C10,0.27e-3,4.55,32,1,10.1016/j.jcis.2014.02.017,CCCCCCCCCCOCC(CCC[N+](C)(C)C)(CCC[N+](C)(C)C)COCCCCCCCCCC.[I-].[I-],20,,tensiometry
Pent-cat-3-C12,0.0281e-3,5.2,33,0.7,10.1016/j.jcis.2014.02.017,CCCCCCCCCCCCOCC(CCC[N+](C)(C)C)(CCC[N+](C)(C)C)COCCCCCCCCCCCC.[I-].[I-],20,,tensiometry
Pent-cat-3-C14,0.006e-3,5.69,33,0.6,10.1016/j.jcis.2014.02.017,CCCCCCCCCCCCCCOCC(CCC[N+](C)(C)C)(CCC[N+](C)(C)C)COCCCCCCCCCCCCCC.[I-].[I-],20,,tensiometry
Pent-cat-4-C8,1.99e-3,3.63,31.4,1,10.1016/j.jcis.2014.02.017,CCCCCCCCOCC(COCC[N+](C)(C)C)(COCC[N+](C)(C)C)COCCCCCCCC.[I-].[I-],20,,tensiometry
Pent-cat-4-C10,0.254e-3,4.57,32.2,1,10.1016/j.jcis.2014.02.017,CCCCCCCCCCOCC(COCC[N+](C)(C)C)(COCC[N+](C)(C)C)COCCCCCCCCCC.[I-].[I-],20,,tensiometry
Pent-cat-4-C12,0.0533e-3,5.42,31.5,1,10.1016/j.jcis.2014.02.017,CCCCCCCCCCCCOCC(COCC[N+](C)(C)C)(COCC[N+](C)(C)C)COCCCCCCCCCCCC.[I-].[I-],20,,tensiometry
Pent-cat-4-C14,0.00286e-3,5.97,32.7,0.5,10.1016/j.jcis.2014.02.017,CCCCCCCCCCCCCCOCC(COCC[N+](C)(C)C)(COCC[N+](C)(C)C)COCCCCCCCCCCCCCC.[I-].[I-],20,,tensiometry
Pent-cat-5-C8,1.19e-3,3.71,36.7,1.6,10.1016/j.jcis.2014.02.017,CCCCCCCCOCC(COCCC[N+](C)(C)C)(COCCC[N+](C)(C)C)COCCCCCCCC.[I-].[I-],20,,tensiometry
Pent-cat-5-C10,0.166e-3,4.52,35.2,1.5,10.1016/j.jcis.2014.02.017,CCCCCCCCCCOCC(COCCC[N+](C)(C)C)(COCCC[N+](C)(C)C)COCCCCCCCCCC.[I-].[I-],20,,tensiometry
Pent-cat-5-C12,0.0219e-3,5.42,34.3,1.2,10.1016/j.jcis.2014.02.017,CCCCCCCCCCCCOCC(COCCC[N+](C)(C)C)(COCCC[N+](C)(C)C)COCCCCCCCCCCCC.[I-].[I-],20,,tensiometry
Pent-cat-5-C14,0.00316e-3,5.8,35,0.7,10.1016/j.jcis.2014.02.017,CCCCCCCCCCCCCCOCC(COCCC[N+](C)(C)C)(COCCC[N+](C)(C)C)COCCCCCCCCCCCCCC.[I-].[I-],20,,tensiometry

File: data/sources/katritzky2007/katritzky2007.csv
no.,surfactant code,ref,corrected experimental log(CMC),predicted log(CMC) eq3,predicted log(CMC) eq (Table 5),Temp_Celsius,ref_key,SMILES,source_doi,ref_keys,pCMC
1,C6SO4Na,24,-0.364,-0.045,-0.03,25,aniansson1976,CCCCCCOS(=O)(=O)[O-].[Na+],10.1021/j100550a001,aniansson1976,0.377
2,C7SO4Na,24,-0.645,-0.351,-0.538,25,aniansson1976,CCCCCCCOS(=O)(=O)[O-].[Na+],10.1021/j100550a001,aniansson1976,0.658
3,C9SO4Na,24,-1.209,-0.972,-1.297,25,aniansson1976,CCCCCCCCCOS(=O)(=O)[O-].[Na+],10.1021/j100550a001,aniansson1976,1.222
33,C10EO2SO4Na,15,-1.9254,-2.108,-2.12,25,roberts2002,CCCCCCCCCCOCCOCCOS(=O)(=O)[O-].[Na+],10.1021/la0108050,roberts2002,1.91
34,C12EO4SO4Na,26,-2.7849,-3.333,-2.869,25,rosen1996,CCCCCCCCCCCCOCCOCCOCCOCCOS(=O)(=O)[O-].[Na+],10.1007/BF02517990,rosen1996,2.77
35,C14EOSO4Na,26,-2.8723,-3.045,-2.705,25,rosen1996,CCCCCCCCCCCCCCOCCOS(=O)(=O)[O-].[Na+],10.1007/BF02517990,rosen1996,2.857
36,C14EO2SO4Na,15,-3.0854,-3.38,-2.989,25,roberts2002,CCCCCCCCCCCCCCOCCOCCOS(=O)(=O)[O-].[Na+],10.1021/la0108050,roberts2002,3.07
37,C14EO4SO4Na,26,-3.1753,-3.97,-3.279,25,rosen1996,CCCCCCCCCCCCCCOCCOCCOCCOCCOS(=O)(=O)[O-].[Na+],10.1007/BF02517990,rosen1996,3.16
42,CF4C2C(C3)SO4Na,6,-1.702,-1.819,-1.876,25,miyazawa2003,CCCC(CCC(F)(F)C(F)(F)C(F)(F)C(F)(F)F)OS(=O)(=O)[O-].[Na+],10.1016/j.jfluchem.2003.08.007,miyazawa2003,1.602
43,CF6C2C(C3)SO4Na,6,-2.498,-2.808,-2.588,25,miyazawa2003,CCCC(CCC(F)(F)C(F)(F)C(F)(F)C(F)(F)C(F)(F)C(F)(F)F)OS(=O)(=O)[O-].[Na+],10.1016/j.jfluchem.2003.08.007,miyazawa2003,2.398
44,CF8C2C(C3)SO4Na,6,-3.42,-3.804,-3.204,25,miyazawa2003,CCCC(CCC(F)(F)C(F)(F)C(F)(F)C(F)(F)C(F)(F)C(F)(F)C(F)(F)C(F)(F)F)OS(=O)(=O)[O-].[Na+],10.1016/j.jfluchem.2003.08.007,miyazawa2003,3.328
45,CF4C2C(C5)SO4Na,6,-2.141,-2.199,-2.291,25,miyazawa2003,CCCCCC(CCC(F)(F)C(F)(F)C(F)(F)C(F)(F)F)OS(=O)(=O)[O-].[Na+],10.1016/j.jfluchem.2003.08.007,miyazawa2003,2.041
46,CF6C2C(C5)SO4Na,6,-3.021,-3.182,-2.942,25,miyazawa2003,CCCCCC(CCC(F)(F)C(F)(F)C(F)(F)C(F)(F)C(F)(F)C(F)(F)F)OS(=O)(=O)[O-].[Na+],10.1016/j.jfluchem.2003.08.007,miyazawa2003,2.921
47,CF8C2C(C5)SO4Na,6,-3.896,-4.052,-3.48,25,miyazawa2003,CCCCCC(CCC(F)(F)C(F)(F)C(F)(F)C(F)(F)C(F)(F)C(F)(F)C(F)(F)C(F)(F)F)OS(=O)(=O)[O-].[Na+],10.1016/j.jfluchem.2003.08.007,miyazawa2003,3.796
48,CF4C2C(C7)SO4Na,6,-2.487,-2.579,-2.681,25,miyazawa2003,CCCCCCCC(CCC(F)(F)C(F)(F)C(F)(F)C(F)(F)F)OS(=O)(=O)[O-].[Na+],10.1016/j.jfluchem.2003.08.007,miyazawa2003,2.387
49,CF6C2C(C7)SO4Na,6,-3.401,-3.549,-3.283,25,miyazawa2003,CCCCCCCC(CCC(F)(F)C(F)(F)C(F)(F)C(F)(F)C(F)(F)C(F)(F)F)OS(=O)(=O)[O-].[Na+],10.1016/j.jfluchem.2003.08.007,miyazawa2003,3.301
50,CF8C2C(C7)SO4Na,6,-4.255,-4.54,-3.85,25,miyazawa2003,CCCCCCCC(CCC(F)(F)C(F)(F)C(F)(F)C(F)(F)C(F)(F)C(F)(F)C(F)(F)C(F)(F)F)OS(=O)(=O)[O-].[Na+],10.1016/j.jfluchem.2003.08.007,miyazawa2003,4.155
57,C5PhePhSO3Na,2,-1.817,-2.757,-2.038,25,baczko2004,CCCCCOC(=O)[C@@H](Cc1ccccc1)NC(=O)c1ccccc1S(=O)(=O)[O-].[Na+],10.1016/j.tetasy.2004.01.022,baczko2004,1.854
58,C8PhePhSO3Na,2,-2.817,-3.289,-2.903,25,baczko2004,CCCCCCCCOC(=O)[C@@H](Cc1ccccc1)NC(=O)c1ccccc1S(=O)(=O)[O-].[Na+],10.1016/j.tetasy.2004.01.022,baczko2004,2.854
59,C10PhePhSO3Na,2,-3.445,-3.847,-3.494,25,baczko2004,CCCCCCCCCCOC(=O)[C@@H](Cc1ccccc1)NC(=O)c1ccccc1S(=O)(=O)[O-].[Na+],10.1016/j.tetasy.2004.01.022,baczko2004,3.481
60,C12PheSO3Na,2,-4.164,-3.563,-3.31,25,baczko2004,CCCCCCCCCCCCOC(=O)[C@@H](C)NC(=O)c1ccccc1S(=O)(=O)[O-].[Na+],10.1016/j.tetasy.2004.01.022,baczko2004,4.201
61,C14PhePhSO3Na,2,-4.759,-4.933,-4.498,25,baczko2004,CCCCCCCCCCCCCCOC(=O)[C@@H](Cc1ccccc1)NC(=O)c1ccccc1S(=O)(=O)[O-].[Na+],10.1016/j.tetasy.2004.01.022,baczko2004,4.796
62,C12AlaPhSO3Na,2,-3.351,-4.035,-3.359,25,baczko2004,CCCCCCCCCCCCOC(=O)[C@@H](C)NC(=O)c1ccccc1S(=O)(=O)[O-].[Na+],10.1016/j.tetasy.2004.01.022,baczko2004,3.387

File: data/sources/katritzky2007/processed_data/katritzky2007.csv
identifier,Temp_Celsius,ref_key,method,SMILES,Molecular_Weight,InChI,source_doi,reference_doi,ref_keys,pCMC,CMC
C6SO4Na,25.0,aniansson1976,,CCCCCCOS(=O)(=O)[O-].[Na+],204.22299999999998,"InChI=1S/C6H14O4S.Na/c1-2-3-4-5-6-10-11(7,8)9;/h2-6H2,1H3,(H,7,8,9);/q;+1/p-1",10.1021/ci600462d,10.1021/j100550a001,aniansson1976,0.377,0.41975898399100753
C7SO4Na,25.0,aniansson1976,,CCCCCCCOS(=O)(=O)[O-].[Na+],218.25,"InChI=1S/C7H16O4S.Na/c1-2-3-4-5-6-7-11-12(8,9)10;/h2-7H2,1H3,(H,8,9,10);/q;+1/p-1",10.1021/ci600462d,10.1021/j100550a001,aniansson1976,0.658,0.21978598727848248
C9SO4Na,25.0,aniansson1976,,CCCCCCCCCOS(=O)(=O)[O-].[Na+],246.304,"InChI=1S/C9H20O4S.Na/c1-2-3-4-5-6-7-8-9-13-14(10,11)12;/h2-9H2,1H3,(H,10,11,12);/q;+1/p-1",10.1021/ci600462d,10.1021/j100550a001,aniansson1976,1.222,0.05997910762555094
C8CO2K,40.0,li2004,,CCCCCCCCC(=O)[O-].[K+],196.33100000000002,"InChI=1S/C9H18O2.K/c1-2-3-4-5-6-7-8-9(10)11;/h2-8H2,1H3,(H,10,11);/q;+1/p-1",10.1021/ci600462d,10.1016/j.theochem.2004.08.039,li2004,0.333,0.4645152752227494
C10CO2K,40.0,li2004,,CCCCCCCCCCC(=O)[O-].[K+],224.385,"InChI=1S/C11H22O2.K/c1-2-3-4-5-6-7-8-9-10-11(12)13;/h2-10H2,1H3,(H,12,13);/q;+1/p-1",10.1021/ci600462d,10.1016/j.theochem.2004.08.039,li2004,0.936,0.1158777356155126
C12CO2K,40.0,li2004,,CCCCCCCCCCCCC(=O)[O-].[K+],252.43899999999996,"InChI=1S/C13H26O2.K/c1-2-3-4-5-6-7-8-9-10-11-12-13(14)15;/h2-12H2,1H3,(H,14,15);/q;+1/p-1",10.1021/ci600462d,10.1016/j.theochem.2004.08.039,li2004,1.538,0.028973435877013228
C14CO2K,40.0,li2004,,CCCCCCCCCCCCCCC(=O)[O-].[K+],280.49299999999994,"InChI=1S/C15H30O2.K/c1-2-3-4-5-6-7-8-9-10-11-12-13-14-15(16)17;/h2-14H2,1H3,(H,16,17);/q;+1/p-1",10.1021/ci600462d,10.1016/j.theochem.2004.08.039,li2004,2.137,0.007294575102545687
C16CO2K,40.0,li2004,,CCCCCCCCCCCCCCCCC(=O)[O-].[K+],308.5469999999999,"InChI=1S/C17H34O2.K/c1-2-3-4-5-6-7-8-9-10-11-12-13-14-15-16-17(18)19;/h2-16H2,1H3,(H,18,19);/q;+1/p-1",10.1021/ci600462d,10.1016/j.theochem.2004.08.039,li2004,2.745,0.0017988709151287874
C6C(C)SO4Na,40.0,li2004,,CCCCCCC(C)OS(=O)(=O)[O-].[Na+],232.277,"InChI=1S/C8H18O4S.Na/c1-3-4-5-6-7-8(2)12-13(9,10)11;/h8H,3-7H2,1-2H3,(H,9,10,11);/q;+1/p-1",10.1021/ci600462d,10.1016/j.theochem.2004.08.039,li2004,0.745,0.1798870915128788
C8C(C2)SO4Na,40.0,li2004,,CCCCCCCCC(CC)OS(=O)(=O)[O-].[Na+],274.35799999999995,"InChI=1S/C11H24O4S.Na/c1-3-5-6-7-8-9-10-11(4-2)15-16(12,13)14;/h11H,3-10H2,1-2H3,(H,12,13,14);/q;+1/p-1",10.1021/ci600462d,10.1016/j.theochem.2004.08.039,li2004,1.539,0.02890679882365476
C5C(C5)SO4Na,40.0,li2004,,CCCCCC(CCCCC)OS(=O)(=O)[O-].[Na+],274.35799999999995,"InChI=1S/C11H24O4S.Na/c1-3-5-7-9-11(10-8-6-4-2)15-16(12,13)14;/h11H,3-10H2,1-2H3,(H,12,13,14);/q;+1/p-1",10.1021/ci600462d,10.1016/j.theochem.2004.08.039,li2004,1.081,0.08298507675144226
C11C(C)SO4Na,40.0,li2004,,CCCCCCCCCCCC(C)OS(=O)(=O)[O-].[Na+],302.41200000000003,"InChI=1S/C13H28O4S.Na/c1-3-4-5-6-7-8-9-10-11-12-13(2)17-18(14,15)16;/h13H,3-12H2,1-2H3,(H,14,15,16);/q;+1/p-1",10.1021/ci600462d,10.1016/j.theochem.2004.08.039,li2004,2.187,0.006501296903430909
C6C(C6)SO4Na,40.0,li2004,,CCCCCCC(CCCCCC)OS(=O)(=O)[O-].[Na+],302.412,"InChI=1S/C13H28O4S.Na/c1-3-5-7-9-11-13(17-18(14,15)16)12-10-8-6-4-2;/h13H,3-12H2,1-2H3,(H,14,15,16);/q;+1/p-1",10.1021/ci600462d,10.1016/j.theochem.2004.08.039,li2004,1.714,0.01931968317016924
C14C(C14)SO4Na,40.0,li2004,,CCCCCCCCCCCCCCC(CCCCCCCCCCCCCC)OS(=O)(=O)[O-].[Na+],526.8440000000004,"InChI=1S/C29H60O4S.Na/c1-3-5-7-9-11-13-15-17-19-21-23-25-27-29(33-34(30,31)32)28-26-24-22-20-18-16-14-12-10-8-6-4-2;/h29H,3-28H2,1-2H3,(H,30,31,32);/q;+1/p-1",10.1021/ci600462d,10.1016/j.theochem.2004.08.039,li2004,4.1,7.943282347242822e-05
C10PhSO3Na,40.0,li2004,,CCCCCCCCCCc1ccc(S(=O)(=O)[O-])cc1.[Na+],320.43000000000006,"InChI=1S/C16H26O3S.Na/c1-2-3-4-5-6-7-8-9-10-15-11-13-16(14-12-15)20(17,18)19;/h11-14H,2-10H2,1H3,(H,17,18,19);/q;+1/p-1",10.1021/ci600462d,10.1016/j.theochem.2004.08.039,li2004,2.509,0.003097419299216581
C12PhSO3Na,40.0,li2004,,CCCCCCCCCCCCc1ccc(S(=O)(=O)[O-])cc1.[Na+],348.48400000000004,"InChI=1S/C18H30O3S.Na/c1-2-3-4-5-6-7-8-9-10-11-12-17-13-15-18(16-14-17)22(19,20)21;/h13-16H,2-12H2,1H3,(H,19,20,21);/q;+1/p-1",10.1021/ci600462d,10.1016/j.theochem.2004.08.039,li2004,2.921,0.0011994993031493794
C8C(C2)PhSO3Na,40.0,li2004,,CCCCCCCCC(CC)c1ccc(S(=O)(=O)[O-])cc1.[Na+],334.45700000000005,"InChI=1S/C17H28O3S.Na/c1-3-5-6-7-8-9-10-15(4-2)16-11-13-17(14-12-16)21(18,19)20;/h11-15H,3-10H2,1-2H3,(H,18,19,20);/q;+1/p-1",10.1021/ci600462d,10.1016/j.theochem.2004.08.039,li2004,2.5,0.0031622776601683794
C7C(C3)PhSO3Na,40.0,li2004,,CCCCCCCC(CCC)c1ccc(S(=O)(=O)[O-])cc1.[Na+],334.45700000000005,"InChI=1S/C17H28O3S.Na/c1-3-5-6-7-8-10-15(9-4-2)16-11-13-17(14-12-16)21(18,19)20;/h11-15H,3-10H2,1-2H3,(H,18,19,20);/q;+1/p-1",10.1021/ci600462d,10.1016/j.theochem.2004.08.039,li2004,2.4,0.003981071705534973
C6C(C4)PhSO3Na,40.0,li2004,,CCCCCCC(CCCC)c1ccc(S(=O)(=O)[O-])cc1.[Na+],334.45700000000005,"InChI=1S/C17H28O3S.Na/c1-3-5-7-8-10-15(9-6-4-2)16-11-13-17(14-12-16)21(18,19)20;/h11-15H,3-10H2,1-2H3,(H,18,19,20);/q;+1/p-1",10.1021/ci600462d,10.1016/j.theochem.2004.08.039,li2004,2.3,0.005011872336272725
C5C(C5)PhSO3Na,40.0,li2004,,CCCCCC(CCCCC)c1ccc(S(=O)(=O)[O-])cc1.[Na+],334.45700000000005,"InChI=1S/C17H28O3S.Na/c1-3-5-7-9-15(10-8-6-4-2)16-11-13-17(14-12-16)21(18,19)20;/h11-15H,3-10H2,1-2H3,(H,18,19,20);/q;+1/p-1",10.1021/ci600462d,10.1016/j.theochem.2004.08.039,li2004,2.25,0.005623413251903491
C7C(C4)PhSO3Na,40.0,li2004,,CCCCCCCC(CCCC)c1ccc(S(=O)(=O)[O-])cc1.[Na+],348.48400000000004,"InChI=1S/C18H30O3S.Na/c1-3-5-7-8-9-11-16(10-6-4-2)17-12-14-18(15-13-17)22(19,20)21;/h12-16H,3-11H2,1-2H3,(H,19,20,21);/q;+1/p-1",10.1021/ci600462d,10.1016/j.theochem.2004.08.039,li2004,2.57,0.0026915348039269166
C10C(C2)PhSO3Na,40.0,li2004,,CCCCCCCCCCC(CC)c1ccc(S(=O)(=O)[O-])cc1.[Na+],362.511,"InChI=1S/C19H32O3S.Na/c1-3-5-6-7-8-9-10-11-12-17(4-2)18-13-15-19(16-14-18)23(20,21)22;/h13-17H,3-12H2,1-2H3,(H,20,21,22);/q;+1/p-1",10.1021/ci600462d,10.1016/j.theochem.2004.08.039,li2004,3.0,0.001
C9C(C3)PhSO3Na,40.0,li2004,,CCCCCCCCCC(CCC)c1ccc(S(=O)(=O)[O-])cc1.[Na+],362.511,"InChI=1S/C19H32O3S.Na/c1-3-5-6-7-8-9-10-12-17(11-4-2)18-13-15-19(16-14-18)23(20,21)22;/h13-17H,3-12H2,1-2H3,(H,20,21,22);/q;+1/p-1",10.1021/ci600462d,10.1016/j.theochem.2004.08.039,li2004,2.9,0.0012589254117941675
C8C(C4)PhSO3Na,40.0,li2004,,CCCCCCCCC(CCCC)c1ccc(S(=O)(=O)[O-])cc1.[Na+],362.511,"InChI=1S/C19H32O3S.Na/c1-3-5-7-8-9-10-12-17(11-6-4-2)18-13-15-19(16-14-18)23(20,21)22;/h13-17H,3-12H2,1-2H3,(H,20,21,22);/q;+1/p-1",10.1021/ci600462d,10.1016/j.theochem.2004.08.039,li2004,2.78,0.0016595869074375613
C7C(C5)PhSO3Na,40.0,li2004,,CCCCCCCC(CCCCC)c1ccc(S(=O)(=O)[O-])cc1.[Na+],362.511,"InChI=1S/C19H32O3S.Na/c1-3-5-7-8-10-12-17(11-9-6-4-2)18-13-15-19(16-14-18)23(20,21)22;/h13-17H,3-12H2,1-2H3,(H,20,21,22);/q;+1/p-1",10.1021/ci600462d,10.1016/j.theochem.2004.08.039,li2004,2.7,0.001995262314968879
C6C(C6)PhSO3Na,40.0,li2004,,CCCCCCC(CCCCCC)c1ccc(S(=O)(=O)[O-])cc1.[Na+],362.511,"InChI=1S/C19H32O3S.Na/c1-3-5-7-9-11-17(12-10-8-6-4-2)18-13-15-19(16-14-18)23(20,21)22;/h13-17H,3-12H2,1-2H3,(H,20,21,22);/q;+1/p-1",10.1021/ci600462d,10.1016/j.theochem.2004.08.039,li2004,2.6,0.0025118864315095794
C12C(C)PhSO3Na,40.0,li2004,,CCCCCCCCCCCCC(C)c1ccc(S(=O)(=O)[O-])cc1.[Na+],376.538,"InChI=1S/C20H34O3S.Na/c1-3-4-5-6-7-8-9-10-11-12-13-18(2)19-14-16-20(17-15-19)24(21,22)23;/h14-18H,3-13H2,1-2H3,(H,21,22,23);/q;+1/p-1",10.1021/ci600462d,10.1016/j.theochem.2004.08.039,li2004,3.39,0.0004073802778041126
C11C(C2)PhSO3Na,40.0,li2004,,CCCCCCCCCCCC(CC)c1ccc(S(=O)(=O)[O-])cc1.[Na+],376.538,"InChI=1S/C20H34O3S.Na/c1-3-5-6-7-8-9-10-11-12-13-18(4-2)19-14-16-20(17-15-19)24(21,22)23;/h14-18H,3-13H2,1-2H3,(H,21,22,23);/q;+1/p-1",10.1021/ci600462d,10.1016/j.theochem.2004.08.039,li2004,3.28,0.0005248074602497728
C10C(C3)PhSO3Na,40.0,li2004,,CCCCCCCCCCC(CCC)c1ccc(S(=O)(=O)[O-])cc1.[Na+],376.538,"InChI=1S/C20H34O3S.Na/c1-3-5-6-7-8-9-10-11-13-18(12-4-2)19-14-16-20(17-15-19)24(21,22)23;/h14-18H,3-13H2,1-2H3,(H,21,22,23);/q;+1/p-1",10.1021/ci600462d,10.1016/j.theochem.2004.08.039,li2004,3.15,0.000707945784384138
C9C(C4)PhSO3Na,40.0,li2004,,CCCCCCCCCC(CCCC)c1ccc(S(=O)(=O)[O-])cc1.[Na+],376.538,"InChI=1S/C20H34O3S.Na/c1-3-5-7-8-9-10-11-13-18(12-6-4-2)19-14-16-20(17-15-19)24(21,22)23;/h14-18H,3-13H2,1-2H3,(H,21,22,23);/q;+1/p-1",10.1021/ci600462d,10.1016/j.theochem.2004.08.039,li2004,3.05,0.0008912509381337459
C8C(C5)PhSO3Na,40.0,li2004,,CCCCCCCCC(CCCCC)c1ccc(S(=O)(=O)[O-])cc1.[Na+],376.538,"InChI=1S/C20H34O3S.Na/c1-3-5-7-8-9-11-13-18(12-10-6-4-2)19-14-16-20(17-15-19)24(21,22)23;/h14-18H,3-13H2,1-2H3,(H,21,22,23);/q;+1/p-1",10.1021/ci600462d,10.1016/j.theochem.2004.08.039,li2004,2.9,0.0012589254117941675
C7C(C6)PhSO3Na,40.0,li2004,,CCCCCCCC(CCCCCC)c1ccc(S(=O)(=O)[O-])cc1.[Na+],376.538,"InChI=1S/C20H34O3S.Na/c1-3-5-7-9-11-13-18(12-10-8-6-4-2)19-14-16-20(17-15-19)24(21,22)23;/h14-18H,3-13H2,1-2H3,(H,21,22,23);/q;+1/p-1",10.1021/ci600462d,10.1016/j.theochem.2004.08.039,li2004,2.8,0.001584893192461114
C10EO2SO4Na,25.0,roberts2002,,CCCCCCCCCCOCCOCCOS(=O)(=O)[O-].[Na+],348.437,"InChI=1S/C14H30O6S.Na/c1-2-3-4-5-6-7-8-9-10-18-11-12-19-13-14-20-21(15,16)17;/h2-14H2,1H3,(H,15,16,17);/q;+1/p-1",10.1021/ci600462d,10.1021/la0108050,roberts2002,1.91,0.012302687708123818
C12EO4SO4Na,25.0,rosen1996,,CCCCCCCCCCCCOCCOCCOCCOCCOS(=O)(=O)[O-].[Na+],464.59700000000026,"InChI=1S/C20H42O8S.Na/c1-2-3-4-5-6-7-8-9-10-11-12-24-13-14-25-15-16-26-17-18-27-19-20-28-29(21,22)23;/h2-20H2,1H3,(H,21,22,23);/q;+1/p-1",10.1021/ci600462d,10.1007/BF02517990,rosen1996,2.77,0.0016982436524617442
C14EOSO4Na,25.0,rosen1996,,CCCCCCCCCCCCCCOCCOS(=O)(=O)[O-].[Na+],360.492,"InChI=1S/C16H34O5S.Na/c1-2-3-4-5-6-7-8-9-10-11-12-13-14-20-15-16-21-22(17,18)19;/h2-16H2,1H3,(H,17,18,19);/q;+1/p-1",10.1021/ci600462d,10.1007/BF02517990,rosen1996,2.857,0.0013899526312133527
C14EO2SO4Na,25.0,roberts2002,,CCCCCCCCCCCCCCOCCOCCOS(=O)(=O)[O-].[Na+],404.54500000000013,"InChI=1S/C18H38O6S.Na/c1-2-3-4-5-6-7-8-9-10-11-12-13-14-22-15-16-23-17-18-24-25(19,20)21;/h2-18H2,1H3,(H,19,20,21);/q;+1/p-1",10.1021/ci600462d,10.1021/la0108050,roberts2002,3.07,0.0008511380382023768
C14EO4SO4Na,25.0,rosen1996,,CCCCCCCCCCCCCCOCCOCCOCCOCCOS(=O)(=O)[O-].[Na+],492.65100000000035,"InChI=1S/C22H46O8S.Na/c1-2-3-4-5-6-7-8-9-10-11-12-13-14-26-15-16-27-17-18-28-19-20-29-21-22-30-31(23,24)25;/h2-22H2,1H3,(H,23,24,25);/q;+1/p-1",10.1021/ci600462d,10.1007/BF02517990,rosen1996,3.16,0.0006918309709189362
C16EO2SO4Na,40.0,bazito2001,,CCCCCCCCCCCCCCCCOCCOCCOS(=O)(=O)[O-].[Na+],432.59900000000016,"InChI=1S/C20H42O6S.Na/c1-2-3-4-5-6-7-8-9-10-11-12-13-14-15-16-24-17-18-25-19-20-26-27(21,22)23;/h2-20H2,1H3,(H,21,22,23);/q;+1/p-1",10.1021/ci600462d,10.1016/S0008-6215(01)00077-5,bazito2001,3.638,0.0002301441817408509
C8CO2C2SO3Na,40.0,li2004,,CCCCCCCCC(=O)OCCS(=O)(=O)[O-].[Na+],288.341,"InChI=1S/C11H22O5S.Na/c1-2-3-4-5-6-7-8-11(12)16-9-10-17(13,14)15;/h2-10H2,1H3,(H,13,14,15);/q;+1/p-1",10.1021/ci600462d,10.1016/j.theochem.2004.08.039,li2004,1.312,0.04875284901033863
C10CO2C2SO3Na,40.0,li2004,,CCCCCCCCCCC(=O)OCCS(=O)(=O)[O-].[Na+],316.39500000000004,"InChI=1S/C13H26O5S.Na/c1-2-3-4-5-6-7-8-9-10-13(14)18-11-12-19(15,16)17;/h2-12H2,1H3,(H,15,16,17);/q;+1/p-1",10.1021/ci600462d,10.1016/j.theochem.2004.08.039,li2004,1.883,0.01309181922999407
C12CO2C2SO3Na,40.0,li2004,,CCCCCCCCCCCCC(=O)OCCS(=O)(=O)[O-].[Na+],344.449,"InChI=1S/C15H30O5S.Na/c1-2-3-4-5-6-7-8-9-10-11-12-15(16)20-13-14-21(17,18)19;/h2-14H2,1H3,(H,17,18,19);/q;+1/p-1",10.1021/ci600462d,10.1016/j.theochem.2004.08.039,li2004,2.523,0.0029991625189876503
CC(C)C5PhEO10PO4H2,40.0,alsabagh2000,,CC(C)CCCCCc1ccc(OCCOCCOCCOCCOCCOCCOCCOCCOCCOCCOP(=O)(O)O)cc1,726.8380000000004,"InChI=1S/C34H63O14P/c1-32(2)6-4-3-5-7-33-8-10-34(11-9-33)47-30-28-45-26-24-43-22-20-41-18-16-39-14-12-38-13-15-40-17-19-42-21-23-44-25-27-46-29-31-48-49(35,36)37/h8-11,32H,3-7,12-31H2,1-2H3,(H2,35,36,37)",10.1021/ci600462d,10.1016/S0927-7757(00)00475-1,alsabagh2000,1.796,0.01599558028614669
CC(C)C5PhEO15PO4H2,40.0,alsabagh2000,,CC(C)CCCCCc1ccc(OCCOCCOCCOCCOCCOCCOCCOCCOCCOCCOCCOCCOCCOCCOCCOP(=O)(O)O)cc1,947.1029999999998,"InChI=1S/C44H83O19P/c1-42(2)6-4-3-5-7-43-8-10-44(11-9-43)62-40-38-60-36-34-58-32-30-56-28-26-54-24-22-52-20-18-50-16-14-48-12-13-49-15-17-51-19-21-53-23-25-55-27-29-57-31-33-59-35-37-61-39-41-63-64(45,46)47/h8-11,42H,3-7,12-41H2,1-2H3,(H2,45,46,47)",10.1021/ci600462d,10.1016/S0927-7757(00)00475-1,alsabagh2000,1.77,0.016982436524617443
CC(C)C5PhEO20PO4H2,40.0,alsabagh2000,,CC(C)CCCCCc1ccc(OCCOCCOCCOCCOCCOCCOCCOCCOCCOCCOCCOCCOCCOCCOCCOCCOCCOCCOCCOCCOP(=O)(O)O)cc1,1167.3679999999995,"InChI=1S/C54H103O24P/c1-52(2)6-4-3-5-7-53-8-10-54(11-9-53)77-50-48-75-46-44-73-42-40-71-38-36-69-34-32-67-30-28-65-26-24-63-22-20-61-18-16-59-14-12-58-13-15-60-17-19-62-21-23-64-25-27-66-29-31-68-33-35-70-37-39-72-41-43-74-45-47-76-49-51-78-79(55,56)57/h8-11,52H,3-7,12-51H2,1-2H3,(H2,55,56,57)",10.1021/ci600462d,10.1016/S0927-7757(00)00475-1,alsabagh2000,1.745,0.017988709151287873
C7C(O)NGlupyrSO4Na,40.0,bazito2001,,CCCCCCCC(=O)N[C@H]1[C@@H](OC)O[C@H](COS(=O)(=O)[O-])[C@@H](O)[C@@H]1O.[Na+],421.4440000000003,"InChI=1S/C15H29NO9S.Na/c1-3-4-5-6-7-8-11(17)16-12-14(19)13(18)10(25-15(12)23-2)9-24-26(20,21)22;/h10,12-15,18-19H,3-9H2,1-2H3,(H,16,17)(H,20,21,22);/q;+1/p-1/t10-,12-,13-,14-,15+;/m1./s1",10.1021/ci600462d,10.1016/S0008-6215(01)00077-5,bazito2001,1.602,0.025003453616964308
C11C(O)NGlupyrSO4Na,40.0,bazito2001,,CCCCCCCCCCCC(=O)N[C@H]1[C@@H](OC)O[C@H](COS(=O)(=O)[O-])[C@@H](O)[C@@H]1O.[Na+],477.5520000000005,"InChI=1S/C19H37NO9S.Na/c1-3-4-5-6-7-8-9-10-11-12-15(21)20-16-18(23)17(22)14(29-19(16)27-2)13-28-30(24,25)26;/h14,16-19,22-23H,3-13H2,1-2H3,(H,20,21)(H,24,25,26);/q;+1/p-1/t14-,16-,17-,18-,19+;/m1./s1",10.1021/ci600462d,10.1016/S0008-6215(01)00077-5,bazito2001,2.77,0.0016982436524617442
C15C(O)NGlupyrSO4Na,40.0,bazito2001,,CCCCCCCCCCCCCCCC(=O)N[C@H]1[C@@H](OC)O[C@H](COS(=O)(=O)[O-])[C@@H](O)[C@@H]1O.[Na+],533.6600000000008,"InChI=1S/C23H45NO9S.Na/c1-3-4-5-6-7-8-9-10-11-12-13-14-15-16-19(25)24-20-22(27)21(26)18(33-23(20)31-2)17-32-34(28,29)30;/h18,20-23,26-27H,3-17H2,1-2H3,(H,24,25)(H,28,29,30);/q;+1/p-1/t18-,20-,21-,22-,23+;/m1./s1",10.1021/ci600462d,10.1016/S0008-6215(01)00077-5,bazito2001,3.921,0.00011994993031493793
C5PhePhSO3Na,25.0,baczko2004,,CCCCCOC(=O)[C@@H](Cc1ccccc1)NC(=O)c1ccccc1S(=O)(=O)[O-].[Na+],441.4810000000003,"InChI=1S/C21H25NO6S.Na/c1-2-3-9-14-28-21(24)18(15-16-10-5-4-6-11-16)22-20(23)17-12-7-8-13-19(17)29(25,26)27;/h4-8,10-13,18H,2-3,9,14-15H2,1H3,(H,22,23)(H,25,26,27);/q;+1/p-1/t18-;/m1./s1",10.1021/ci600462d,10.1016/j.tetasy.2004.01.022,baczko2004,1.854,0.013995873225726178
C8PhePhSO3Na,25.0,baczko2004,,CCCCCCCCOC(=O)[C@@H](Cc1ccccc1)NC(=O)c1ccccc1S(=O)(=O)[O-].[Na+],483.5620000000004,"InChI=1S/C24H31NO6S.Na/c1-2-3-4-5-6-12-17-31-24(27)21(18-19-13-8-7-9-14-19)25-23(26)20-15-10-11-16-22(20)32(28,29)30;/h7-11,13-16,21H,2-6,12,17-18H2,1H3,(H,25,26)(H,28,29,30);/q;+1/p-1/t21-;/m1./s1",10.1021/ci600462d,10.1016/j.tetasy.2004.01.022,baczko2004,2.854,0.0013995873225726178
C10PhePhSO3Na,25.0,baczko2004,,CCCCCCCCCCOC(=O)[C@@H](Cc1ccccc1)NC(=O)c1ccccc1S(=O)(=O)[O-].[Na+],511.6160000000005,"InChI=1S/C26H35NO6S.Na/c1-2-3-4-5-6-7-8-14-19-33-26(29)23(20-21-15-10-9-11-16-21)27-25(28)22-17-12-13-18-24(22)34(30,31)32;/h9-13,15-18,23H,2-8,14,19-20H2,1H3,(H,27,28)(H,30,31,32);/q;+1/p-1/t23-;/m1./s1",10.1021/ci600462d,10.1016/j.tetasy.2004.01.022,baczko2004,3.481,0.0003303695410368149
C12PheSO3Na,25.0,baczko2004,,CCCCCCCCCCCCOC(=O)[C@@H](Cc1ccccc1)NC(=O)c1ccccc1S(=O)(=O)[O-].[Na+],539.6700000000004,"InChI=1S/C28H39NO6S.Na/c1-2-3-4-5-6-7-8-9-10-16-21-35-28(31)25(22-23-17-12-11-13-18-23)29-27(30)24-19-14-15-20-26(24)36(32,33)34;/h11-15,17-20,25H,2-10,16,21-22H2,1H3,(H,29,30)(H,32,33,34);/q;+1/p-1/t25-;/m1./s1",10.1021/ci600462d,10.1016/j.tetasy.2004.01.022,baczko2004,4.201,6.295061828571981e-05
C14PhePhSO3Na,25.0,baczko2004,,CCCCCCCCCCCCCCOC(=O)[C@@H](Cc1ccccc1)NC(=O)c1ccccc1S(=O)(=O)[O-].[Na+],567.7240000000003,"InChI=1S/C30H43NO6S.Na/c1-2-3-4-5-6-7-8-9-10-11-12-18-23-37-30(33)27(24-25-19-14-13-15-20-25)31-29(32)26-21-16-17-22-28(26)38(34,35)36;/h13-17,19-22,27H,2-12,18,23-24H2,1H3,(H,31,32)(H,34,35,36);/q;+1/p-1/t27-;/m1./s1",10.1021/ci600462d,10.1016/j.tetasy.2004.01.022,baczko2004,4.796,1.5995580286146678e-05
C12AlaPhSO3Na,25.0,baczko2004,,CCCCCCCCCCCCOC(=O)[C@@H](C)NC(=O)c1ccccc1S(=O)(=O)[O-].[Na+],463.57200000000057,"InChI=1S/C22H35NO6S.Na/c1-3-4-5-6-7-8-9-10-11-14-17-29-22(25)18(2)23-21(24)19-15-12-13-16-20(19)30(26,27)28;/h12-13,15-16,18H,3-11,14,17H2,1-2H3,(H,23,24)(H,26,27,28);/q;+1/p-1/t18-;/m1./s1",10.1021/ci600462d,10.1016/j.tetasy.2004.01.022,baczko2004,3.387,0.0004102041029866068
C6SO3Na,40.0,huibers1997,,CCCCCCS(=O)(=O)[O-].[Na+],188.224,"InChI=1S/C6H14O3S.Na/c1-2-3-4-5-6-10(7,8)9;/h2-6H2,1H3,(H,7,8,9);/q;+1/p-1",10.1021/ci600462d,10.1006/jcis.1996.4680,huibers1997,0.496,0.31915378551007617
C8SO3Na,40.0,huibers1997,,CCCCCCCCS(=O)(=O)[O-].[Na+],216.278,"InChI=1S/C8H18O3S.Na/c1-2-3-4-5-6-7-8-12(9,10)11;/h2-8H2,1H3,(H,9,10,11);/q;+1/p-1",10.1021/ci600462d,10.1006/jcis.1996.4680,huibers1997,0.796,0.15995580286146688
C10SO3Na,40.0,huibers1997,,CCCCCCCCCCS(=O)(=O)[O-].[Na+],244.332,"InChI=1S/C10H22O3S.Na/c1-2-3-4-5-6-7-8-9-10-14(11,12)13;/h2-10H2,1H3,(H,11,12,13);/q;+1/p-1",10.1021/ci600462d,10.1006/jcis.1996.4680,huibers1997,1.398,0.03999447497610976
C12SO3Na,40.0,huibers1997,,CCCCCCCCCCCCS(=O)(=O)[O-].[Na+],272.38599999999997,"InChI=1S/C12H26O3S.Na/c1-2-3-4-5-6-7-8-9-10-11-12-16(13,14)15;/h2-12H2,1H3,(H,13,14,15);/q;+1/p-1",10.1021/ci600462d,10.1006/jcis.1996.4680,huibers1997,1.959,0.010990058394325208
C13SO3Na,40.0,huibers1997,,CCCCCCCCCCCCCS(=O)(=O)[O-].[Na+],286.41299999999995,"InChI=1S/C13H28O3S.Na/c1-2-3-4-5-6-7-8-9-10-11-12-13-17(14,15)16;/h2-13H2,1H3,(H,14,15,16);/q;+1/p-1",10.1021/ci600462d,10.1006/jcis.1996.4680,huibers1997,2.421,0.003793149849736821
C14SO3Na,40.0,huibers1997,,CCCCCCCCCCCCCCS(=O)(=O)[O-].[Na+],300.44,"InChI=1S/C14H30O3S.Na/c1-2-3-4-5-6-7-8-9-10-11-12-13-14-18(15,16)17;/h2-14H2,1H3,(H,15,16,17);/q;+1/p-1",10.1021/ci600462d,10.1006/jcis.1996.4680,huibers1997,2.602,0.002500345361696432
C15SO3Na,40.0,huibers1997,,CCCCCCCCCCCCCCCS(=O)(=O)[O-].[Na+],314.467,"InChI=1S/C15H32O3S.Na/c1-2-3-4-5-6-7-8-9-10-11-12-13-14-15-19(16,17)18;/h2-15H2,1H3,(H,16,17,18);/q;+1/p-1",10.1021/ci600462d,10.1006/jcis.1996.4680,huibers1997,3.139,0.0007261059574351551
C16SO3Na,40.0,huibers1997,,CCCCCCCCCCCCCCCCS(=O)(=O)[O-].[Na+],328.49399999999997,"InChI=1S/C16H34O3S.Na/c1-2-3-4-5-6-7-8-9-10-11-12-13-14-15-16-20(17,18)19;/h2-16H2,1H3,(H,17,18,19);/q;+1/p-1",10.1021/ci600462d,10.1006/jcis.1996.4680,huibers1997,3.131,0.0007396052750582382
C17SO3Na,40.0,huibers1997,,CCCCCCCCCCCCCCCCCS(=O)(=O)[O-].[Na+],342.52099999999996,"InChI=1S/C17H36O3S.Na/c1-2-3-4-5-6-7-8-9-10-11-12-13-14-15-16-17-21(18,19)20;/h2-17H2,1H3,(H,18,19,20);/q;+1/p-1",10.1021/ci600462d,10.1006/jcis.1996.4680,huibers1997,3.635,0.00023173946499684798
C10C(C)SO3Na,40.0,huibers1997,,CCCCCCCCCCC(C)S(=O)(=O)[O-].[Na+],272.38599999999997,"InChI=1S/C12H26O3S.Na/c1-3-4-5-6-7-8-9-10-11-12(2)16(13,14)15;/h12H,3-11H2,1-2H3,(H,13,14,15);/q;+1/p-1",10.1021/ci600462d,10.1006/jcis.1996.4680,huibers1997,1.827,0.014893610777109155
C9C(C2)SO3Na,40.0,huibers1997,,CCCCCCCCCC(CC)S(=O)(=O)[O-].[Na+],272.38599999999997,"InChI=1S/C12H26O3S.Na/c1-3-5-6-7-8-9-10-11-12(4-2)16(13,14)15;/h12H,3-11H2,1-2H3,(H,13,14,15);/q;+1/p-1",10.1021/ci600462d,10.1006/jcis.1996.4680,huibers1997,1.73,0.018620871366628676
C8C(C3)SO3Na,40.0,huibers1997,,CCCCCCCCC(CCC)S(=O)(=O)[O-].[Na+],272.38599999999997,"InChI=1S/C12H26O3S.Na/c1-3-5-6-7-8-9-11-12(10-4-2)16(13,14)15;/h12H,3-11H2,1-2H3,(H,13,14,15);/q;+1/p-1",10.1021/ci600462d,10.1006/jcis.1996.4680,huibers1997,1.635,0.023173946499684784
C7C(C4)SO3Na,40.0,huibers1997,,CCCCCCCC(CCCC)S(=O)(=O)[O-].[Na+],272.38599999999997,"InChI=1S/C12H26O3S.Na/c1-3-5-7-8-9-11-12(10-6-4-2)16(13,14)15;/h12H,3-11H2,1-2H3,(H,13,14,15);/q;+1/p-1",10.1021/ci600462d,10.1006/jcis.1996.4680,huibers1997,1.548,0.02831391995799379
C6C(C5)SO3Na,40.0,huibers1997,,CCCCCCC(CCCCC)S(=O)(=O)[O-].[Na+],272.38599999999997,"InChI=1S/C12H26O3S.Na/c1-3-5-7-9-11-12(16(13,14)15)10-8-6-4-2;/h12H,3-11H2,1-2H3,(H,13,14,15);/q;+1/p-1",10.1021/ci600462d,10.1006/jcis.1996.4680,huibers1997,1.442,0.03614098626396133
C7C(C7)SO3Na,40.0,huibers1997,,CCCCCCCC(CCCCCCC)S(=O)(=O)[O-].[Na+],314.467,"InChI=1S/C15H32O3S.Na/c1-3-5-7-9-11-13-15(19(16,17)18)14-12-10-8-6-4-2;/h15H,3-14H2,1-2H3,(H,16,17,18);/q;+1/p-1",10.1021/ci600462d,10.1006/jcis.1996.4680,huibers1997,2.144,0.007177942912713615
C7PhSO3Na,40.0,huibers1997,,CCCCCCCc1ccc(S(=O)(=O)[O-])cc1.[Na+],278.349,"InChI=1S/C13H20O3S.Na/c1-2-3-4-5-6-7-12-8-10-13(11-9-12)17(14,15)16;/h8-11H,2-7H2,1H3,(H,14,15,16);/q;+1/p-1",10.1021/ci600462d,10.1006/jcis.1996.4680,huibers1997,1.582,0.02618183008218985
C8PhSO3Na,40.0,huibers1997,,CCCCCCCCc1ccc(S(=O)(=O)[O-])cc1.[Na+],292.37600000000003,"InChI=1S/C14H22O3S.Na/c1-2-3-4-5-6-7-8-13-9-11-14(12-10-13)18(15,16)17;/h9-12H,2-8H2,1H3,(H,15,16,17);/q;+1/p-1",10.1021/ci600462d,10.1006/jcis.1996.4680,huibers1997,1.907,0.01238796586530369
C6C(C2)PhSO3Na,40.0,huibers1997,,CCCCCCC(CC)c1ccc(S(=O)(=O)[O-])cc1.[Na+],306.403,"InChI=1S/C15H24O3S.Na/c1-3-5-6-7-8-13(4-2)14-9-11-15(12-10-14)19(16,17)18;/h9-13H,3-8H2,1-2H3,(H,16,17,18);/q;+1/p-1",10.1021/ci600462d,10.1006/jcis.1996.4680,huibers1997,1.967,0.010789467222298286
C8C(C)PhSO3Na,40.0,huibers1997,,CCCCCCCCC(C)c1ccc(S(=O)(=O)[O-])cc1.[Na+],320.43000000000006,"InChI=1S/C16H26O3S.Na/c1-3-4-5-6-7-8-9-14(2)15-10-12-16(13-11-15)20(17,18)19;/h10-14H,3-9H2,1-2H3,(H,17,18,19);/q;+1/p-1",10.1021/ci600462d,10.1006/jcis.1996.4680,huibers1997,2.303,0.0049773708497893605
C7C(C2)PhSO3Na,40.0,huibers1997,,CCCCCCCC(CC)c1ccc(S(=O)(=O)[O-])cc1.[Na+],320.43000000000006,"InChI=1S/C16H26O3S.Na/c1-3-5-6-7-8-9-14(4-2)15-10-12-16(13-11-15)20(17,18)19;/h10-14H,3-9H2,1-2H3,(H,17,18,19);/q;+1/p-1",10.1021/ci600462d,10.1006/jcis.1996.4680,huibers1997,2.2,0.00630957344480193
C5C(C4)PhSO3Na,40.0,huibers1997,,CCCCCC(CCCC)c1ccc(S(=O)(=O)[O-])cc1.[Na+],320.43000000000006,"InChI=1S/C16H26O3S.Na/c1-3-5-7-9-14(8-6-4-2)15-10-12-16(13-11-15)20(17,18)19;/h10-14H,3-9H2,1-2H3,(H,17,18,19);/q;+1/p-1",10.1021/ci600462d,10.1006/jcis.1996.4680,huibers1997,2.047,0.008974287945007481
C9C(C)PhSO3Na,40.0,huibers1997,,CCCCCCCCCC(C)c1ccc(S(=O)(=O)[O-])cc1.[Na+],334.45700000000005,"InChI=1S/C17H28O3S.Na/c1-3-4-5-6-7-8-9-10-15(2)16-11-13-17(14-12-16)21(18,19)20;/h11-15H,3-10H2,1-2H3,(H,18,19,20);/q;+1/p-1",10.1021/ci600462d,10.1006/jcis.1996.4680,huibers1997,2.721,0.0019010782799232997
C10C(C)PhSO3Na,40.0,huibers1997,,CCCCCCCCCCC(C)c1ccc(S(=O)(=O)[O-])cc1.[Na+],348.48400000000004,"InChI=1S/C18H30O3S.Na/c1-3-4-5-6-7-8-9-10-11-16(2)17-12-14-18(15-13-17)22(19,20)21;/h12-16H,3-11H2,1-2H3,(H,19,20,21);/q;+1/p-1",10.1021/ci600462d,10.1006/jcis.1996.4680,huibers1997,2.692,0.002032357010936221
C9C(C2)PhSO3Na,40.0,huibers1997,,CCCCCCCCCC(CC)c1ccc(S(=O)(=O)[O-])cc1.[Na+],348.48400000000004,"InChI=1S/C18H30O3S.Na/c1-3-5-6-7-8-9-10-11-16(4-2)17-12-14-18(15-13-17)22(19,20)21;/h12-16H,3-11H2,1-2H3,(H,19,20,21);/q;+1/p-1",10.1021/ci600462d,10.1006/jcis.1996.4680,huibers1997,2.606,0.002477422057633286
C8C(C3)PhSO3Na,40.0,huibers1997,,CCCCCCCCC(CCC)c1ccc(S(=O)(=O)[O-])cc1.[Na+],348.48400000000004,"InChI=1S/C18H30O3S.Na/c1-3-5-6-7-8-9-11-16(10-4-2)17-12-14-18(15-13-17)22(19,20)21;/h12-16H,3-11H2,1-2H3,(H,19,20,21);/q;+1/p-1",10.1021/ci600462d,10.1006/jcis.1996.4680,huibers1997,2.721,0.0019010782799232997
C6C(C5)PhSO3Na,40.0,huibers1997,,CCCCCCC(CCCCC)c1ccc(S(=O)(=O)[O-])cc1.[Na+],348.48400000000004,"InChI=1S/C18H30O3S.Na/c1-3-5-7-9-11-16(10-8-6-4-2)17-12-14-18(15-13-17)22(19,20)21;/h12-16H,3-11H2,1-2H3,(H,19,20,21);/q;+1/p-1",10.1021/ci600462d,10.1006/jcis.1996.4680,huibers1997,2.585,0.002600159563165272
C11C(C)PhSO3Na,40.0,huibers1997,,CCCCCCCCCCCC(C)c1ccc(S(=O)(=O)[O-])cc1.[Na+],362.511,"InChI=1S/C19H32O3S.Na/c1-3-4-5-6-7-8-9-10-11-12-17(2)18-13-15-19(16-14-18)23(20,21)22;/h13-17H,3-12H2,1-2H3,(H,20,21,22);/q;+1/p-1",10.1021/ci600462d,10.1006/jcis.1996.4680,huibers1997,3.208,0.0006194410750767811
C13C(C)PhSO3Na,40.0,huibers1997,,CCCCCCCCCCCCCC(C)c1ccc(S(=O)(=O)[O-])cc1.[Na+],390.565,"InChI=1S/C21H36O3S.Na/c1-3-4-5-6-7-8-9-10-11-12-13-14-19(2)20-15-17-21(18-16-20)25(22,23)24;/h15-19H,3-14H2,1-2H3,(H,22,23,24);/q;+1/p-1",10.1021/ci600462d,10.1006/jcis.1996.4680,huibers1997,3.577,0.0002648500138606701
C8SO4Na,40.0,huibers1997,,CCCCCCCCOS(=O)(=O)[O-].[Na+],232.27700000000002,"InChI=1S/C8H18O4S.Na/c1-2-3-4-5-6-7-8-12-13(9,10)11;/h2-8H2,1H3,(H,9,10,11);/q;+1/p-1",10.1021/ci600462d,10.1006/jcis.1996.4680,huibers1997,0.854,0.13995873225726183
C10SO4Na,40.0,huibers1997,,CCCCCCCCCCOS(=O)(=O)[O-].[Na+],260.33099999999996,"InChI=1S/C10H22O4S.Na/c1-2-3-4-5-6-7-8-9-10-14-15(11,12)13;/h2-10H2,1H3,(H,11,12,13);/q;+1/p-1",10.1021/ci600462d,10.1006/jcis.1996.4680,huibers1997,1.481,0.03303695410368147
C11SO4Na,40.0,huibers1997,,CCCCCCCCCCCOS(=O)(=O)[O-].[Na+],274.35799999999995,"InChI=1S/C11H24O4S.Na/c1-2-3-4-5-6-7-8-9-10-11-15-16(12,13)14;/h2-11H2,1H3,(H,12,13,14);/q;+1/p-1",10.1021/ci600462d,10.1006/jcis.1996.4680,huibers1997,1.783,0.016481623915255084
C12SO4Na,40.0,huibers1997,,CCCCCCCCCCCCOS(=O)(=O)[O-].[Na+],288.385,"InChI=1S/C12H26O4S.Na/c1-2-3-4-5-6-7-8-9-10-11-12-16-17(13,14)15;/h2-12H2,1H3,(H,13,14,15);/q;+1/p-1",10.1021/ci600462d,10.1006/jcis.1996.4680,huibers1997,2.066,0.008590135215053961
C13SO4Na,40.0,huibers1997,,CCCCCCCCCCCCCOS(=O)(=O)[O-].[Na+],302.412,"InChI=1S/C13H28O4S.Na/c1-2-3-4-5-6-7-8-9-10-11-12-13-17-18(14,15)16;/h2-13H2,1H3,(H,14,15,16);/q;+1/p-1",10.1021/ci600462d,10.1006/jcis.1996.4680,huibers1997,2.367,0.004295364267648873
C14SO4Na,40.0,huibers1997,,CCCCCCCCCCCCCCOS(=O)(=O)[O-].[Na+],316.439,"InChI=1S/C14H30O4S.Na/c1-2-3-4-5-6-7-8-9-10-11-12-13-14-18-19(15,16)17;/h2-14H2,1H3,(H,15,16,17);/q;+1/p-1",10.1021/ci600462d,10.1006/jcis.1996.4680,huibers1997,2.658,0.0021978598727848252
C15SO4Na,40.0,huibers1997,,CCCCCCCCCCCCCCCOS(=O)(=O)[O-].[Na+],330.466,"InChI=1S/C15H32O4S.Na/c1-2-3-4-5-6-7-8-9-10-11-12-13-14-15-19-20(16,17)18;/h2-15H2,1H3,(H,16,17,18);/q;+1/p-1",10.1021/ci600462d,10.1006/jcis.1996.4680,huibers1997,2.921,0.0011994993031493794
C16SO4Na,40.0,huibers1997,,CCCCCCCCCCCCCCCCOS(=O)(=O)[O-].[Na+],344.493,"InChI=1S/C16H34O4S.Na/c1-2-3-4-5-6-7-8-9-10-11-12-13-14-15-16-20-21(17,18)19;/h2-16H2,1H3,(H,17,18,19);/q;+1/p-1",10.1021/ci600462d,10.1006/jcis.1996.4680,huibers1997,3.237,0.0005794286964268809
C18SO4Na,40.0,huibers1997,,CCCCCCCCCCCCCCCCCCOS(=O)(=O)[O-].[Na+],372.54699999999997,"InChI=1S/C18H38O4S.Na/c1-2-3-4-5-6-7-8-9-10-11-12-13-14-15-16-17-18-22-23(19,20)21;/h2-18H2,1H3,(H,19,20,21);/q;+1/p-1",10.1021/ci600462d,10.1006/jcis.1996.4680,huibers1997,3.796,0.00015995580286146696
C8C(C)SO4Na,40.0,huibers1997,,CCCCCCCCC(C)OS(=O)(=O)[O-].[Na+],260.33099999999996,"InChI=1S/C10H22O4S.Na/c1-3-4-5-6-7-8-9-10(2)14-15(11,12)13;/h10H,3-9H2,1-2H3,(H,11,12,13);/q;+1/p-1",10.1021/ci600462d,10.1006/jcis.1996.4680,huibers1997,1.328,0.04698941086052153
C12C(C)SO4Na,40.0,huibers1997,,CCCCCCCCCCCCC(C)OS(=O)(=O)[O-].[Na+],316.439,"InChI=1S/C14H30O4S.Na/c1-3-4-5-6-7-8-9-10-11-12-13-14(2)18-19(15,16)17;/h14H,3-13H2,1-2H3,(H,15,16,17);/q;+1/p-1",10.1021/ci600462d,10.1006/jcis.1996.4680,huibers1997,2.481,0.003303695410368149
C11C(C2)SO4Na,40.0,huibers1997,,CCCCCCCCCCCC(CC)OS(=O)(=O)[O-].[Na+],316.439,"InChI=1S/C14H30O4S.Na/c1-3-5-6-7-8-9-10-11-12-13-14(4-2)18-19(15,16)17;/h14H,3-13H2,1-2H3,(H,15,16,17);/q;+1/p-1",10.1021/ci600462d,10.1006/jcis.1996.4680,huibers1997,2.367,0.004295364267648873
C10C(C3)SO4Na,40.0,huibers1997,,CCCCCCCCCCC(CCC)OS(=O)(=O)[O-].[Na+],316.439,"InChI=1S/C14H30O4S.Na/c1-3-5-6-7-8-9-10-11-13-14(12-4-2)18-19(15,16)17;/h14H,3-13H2,1-2H3,(H,15,16,17);/q;+1/p-1",10.1021/ci600462d,10.1006/jcis.1996.4680,huibers1997,2.288,0.005152286445817567
C9C(C4)SO4Na,40.0,huibers1997,,CCCCCCCCCC(CCCC)OS(=O)(=O)[O-].[Na+],316.439,"InChI=1S/C14H30O4S.Na/c1-3-5-7-8-9-10-11-13-14(12-6-4-2)18-19(15,16)17;/h14H,3-13H2,1-2H3,(H,15,16,17);/q;+1/p-1",10.1021/ci600462d,10.1006/jcis.1996.4680,huibers1997,2.171,0.006745280276979223
C7C(C6)SO4Na,40.0,huibers1997,,CCCCCCCC(CCCCCC)OS(=O)(=O)[O-].[Na+],316.439,"InChI=1S/C14H30O4S.Na/c1-3-5-7-9-11-13-14(18-19(15,16)17)12-10-8-6-4-2;/h14H,3-13H2,1-2H3,(H,15,16,17);/q;+1/p-1",10.1021/ci600462d,10.1006/jcis.1996.4680,huibers1997,2.013,0.009705099672454899
C13C(C)SO4Na,40.0,huibers1997,,CCCCCCCCCCCCCC(C)OS(=O)(=O)[O-].[Na+],330.466,"InChI=1S/C15H32O4S.Na/c1-3-4-5-6-7-8-9-10-11-12-13-14-15(2)19-20(16,17)18;/h15H,3-14H2,1-2H3,(H,16,17,18);/q;+1/p-1",10.1021/ci600462d,10.1006/jcis.1996.4680,huibers1997,2.767,0.001710015315090288
C12C(C2)SO4Na,40.0,huibers1997,,CCCCCCCCCCCCC(CC)OS(=O)(=O)[O-].[Na+],330.466,"InChI=1S/C15H32O4S.Na/c1-3-5-6-7-8-9-10-11-12-13-14-15(4-2)19-20(16,17)18;/h15H,3-14H2,1-2H3,(H,16,17,18);/q;+1/p-1",10.1021/ci600462d,10.1006/jcis.1996.4680,huibers1997,2.658,0.0021978598727848252
C10C(C4)SO4Na,40.0,huibers1997,,CCCCCCCCCCC(CCCC)OS(=O)(=O)[O-].[Na+],330.466,"InChI=1S/C15H32O4S.Na/c1-3-5-7-8-9-10-11-12-14-15(13-6-4-2)19-20(16,17)18;/h15H,3-14H2,1-2H3,(H,16,17,18);/q;+1/p-1",10.1021/ci600462d,10.1006/jcis.1996.4680,huibers1997,2.469,0.0033962527259040853
C7C(C7)SO4Na,40.0,huibers1997,,CCCCCCCC(CCCCCCC)OS(=O)(=O)[O-].[Na+],330.466,"InChI=1S/C15H32O4S.Na/c1-3-5-7-9-11-13-15(19-20(16,17)18)14-12-10-8-6-4-2;/h15H,3-14H2,1-2H3,(H,16,17,18);/q;+1/p-1",10.1021/ci600462d,10.1006/jcis.1996.4680,huibers1997,2.177,0.006652731562017413
C12C(C3)SO4Na,40.0,huibers1997,,CCCCCCCCCCCCC(CCC)OS(=O)(=O)[O-].[Na+],344.493,"InChI=1S/C16H34O4S.Na/c1-3-5-6-7-8-9-10-11-12-13-15-16(14-4-2)20-21(17,18)19;/h16H,3-15H2,1-2H3,(H,17,18,19);/q;+1/p-1",10.1021/ci600462d,10.1006/jcis.1996.4680,huibers1997,2.764,0.001721868574986008
C10C(C5)SO4Na,40.0,huibers1997,,CCCCCCCCCCC(CCCCC)OS(=O)(=O)[O-].[Na+],344.493,"InChI=1S/C16H34O4S.Na/c1-3-5-7-8-9-10-11-13-15-16(14-12-6-4-2)20-21(17,18)19;/h16H,3-15H2,1-2H3,(H,17,18,19);/q;+1/p-1",10.1021/ci600462d,10.1006/jcis.1996.4680,huibers1997,2.629,0.0023496328208483072
C8C(C7)SO4Na,40.0,huibers1997,,CCCCCCCCC(CCCCCCC)OS(=O)(=O)[O-].[Na+],344.493,"InChI=1S/C16H34O4S.Na/c1-3-5-7-9-11-13-15-16(20-21(17,18)19)14-12-10-8-6-4-2;/h16H,3-15H2,1-2H3,(H,17,18,19);/q;+1/p-1",10.1021/ci600462d,10.1006/jcis.1996.4680,huibers1997,2.372,0.00424619563946313
C15C(C)SO4Na,40.0,huibers1997,,CCCCCCCCCCCCCCCC(C)OS(=O)(=O)[O-].[Na+],358.52,"InChI=1S/C17H36O4S.Na/c1-3-4-5-6-7-8-9-10-11-12-13-14-15-16-17(2)21-22(18,19)20;/h17H,3-16H2,1-2H3,(H,18,19,20);/q;+1/p-1",10.1021/ci600462d,10.1006/jcis.1996.4680,huibers1997,3.31,0.0004897788193684461
C8C(C8)SO4Na,40.0,huibers1997,,CCCCCCCCC(CCCCCCCC)OS(=O)(=O)[O-].[Na+],358.52,"InChI=1S/C17H36O4S.Na/c1-3-5-7-9-11-13-15-17(21-22(18,19)20)16-14-12-10-8-6-4-2;/h17H,3-16H2,1-2H3,(H,18,19,20);/q;+1/p-1",10.1021/ci600462d,10.1006/jcis.1996.4680,huibers1997,2.629,0.0023496328208483072
C16C(C)SO4Na,40.0,huibers1997,,CCCCCCCCCCCCCCCCC(C)OS(=O)(=O)[O-].[Na+],372.547,"InChI=1S/C18H38O4S.Na/c1-3-4-5-6-7-8-9-10-11-12-13-14-15-16-17-18(2)22-23(19,20)21;/h18H,3-17H2,1-2H3,(H,19,20,21);/q;+1/p-1",10.1021/ci600462d,10.1006/jcis.1996.4680,huibers1997,3.585,0.0002600159563165272
C14C(C3)SO4Na,40.0,huibers1997,,CCCCCCCCCCCCCCC(CCC)OS(=O)(=O)[O-].[Na+],372.547,"InChI=1S/C18H38O4S.Na/c1-3-5-6-7-8-9-10-11-12-13-14-15-17-18(16-4-2)22-23(19,20)21;/h18H,3-17H2,1-2H3,(H,19,20,21);/q;+1/p-1",10.1021/ci600462d,10.1006/jcis.1996.4680,huibers1997,3.347,0.000449779854893288
C12C(C5)SO4Na,40.0,huibers1997,,CCCCCCCCCCCCC(CCCCC)OS(=O)(=O)[O-].[Na+],372.547,"InChI=1S/C18H38O4S.Na/c1-3-5-7-8-9-10-11-12-13-15-17-18(16-14-6-4-2)22-23(19,20)21;/h18H,3-17H2,1-2H3,(H,19,20,21);/q;+1/p-1",10.1021/ci600462d,10.1006/jcis.1996.4680,huibers1997,3.143,0.0007194489780036999
C9C(C9)SO4Na,40.0,huibers1997,,CCCCCCCCCC(CCCCCCCCC)OS(=O)(=O)[O-].[Na+],386.574,"InChI=1S/C19H40O4S.Na/c1-3-5-7-9-11-13-15-17-19(23-24(20,21)22)18-16-14-12-10-8-6-4-2;/h19H,3-18H2,1-2H3,(H,20,21,22);/q;+1/p-1",10.1021/ci600462d,10.1006/jcis.1996.4680,huibers1997,3.027,0.0009397233105646375
C14C(C4)SO4Na,40.0,huibers1997,,CCCCCCCCCCCCCCC(CCCC)OS(=O)(=O)[O-].[Na+],386.574,"InChI=1S/C19H40O4S.Na/c1-3-5-7-8-9-10-11-12-13-14-15-16-18-19(17-6-4-2)23-24(20,21)22;/h19H,3-18H2,1-2H3,(H,20,21,22);/q;+1/p-1",10.1021/ci600462d,10.1006/jcis.1996.4680,huibers1997,3.481,0.0003303695410368149
C13C(C)CSO4Na,40.0,huibers1997,,CCCCCCCCCCCCCC(C)COS(=O)(=O)[O-].[Na+],344.493,"InChI=1S/C16H34O4S.Na/c1-3-4-5-6-7-8-9-10-11-12-13-14-16(2)15-20-21(17,18)19;/h16H,3-15H2,1-2H3,(H,17,18,19);/q;+1/p-1",10.1021/ci600462d,10.1006/jcis.1996.4680,huibers1997,3.097,0.0007998342550070284
C12C(C2)CSO4Na,40.0,huibers1997,,CCCCCCCCCCCCC(CC)COS(=O)(=O)[O-].[Na+],344.493,"InChI=1S/C16H34O4S.Na/c1-3-5-6-7-8-9-10-11-12-13-14-16(4-2)15-20-21(17,18)19;/h16H,3-15H2,1-2H3,(H,17,18,19);/q;+1/p-1",10.1021/ci600462d,10.1006/jcis.1996.4680,huibers1997,3.046,0.0008994975815300356
C11C(C3)CSO4Na,40.0,huibers1997,,CCCCCCCCCCCC(CCC)COS(=O)(=O)[O-].[Na+],344.493,"InChI=1S/C16H34O4S.Na/c1-3-5-6-7-8-9-10-11-12-14-16(13-4-2)15-20-21(17,18)19;/h16H,3-15H2,1-2H3,(H,17,18,19);/q;+1/p-1",10.1021/ci600462d,10.1006/jcis.1996.4680,huibers1997,2.959,0.0010990058394325208
C10C(C4)CSO4Na,40.0,huibers1997,,CCCCCCCCCCC(CCCC)COS(=O)(=O)[O-].[Na+],344.493,"InChI=1S/C16H34O4S.Na/c1-3-5-7-8-9-10-11-12-14-16(13-6-4-2)15-20-21(17,18)19;/h16H,3-15H2,1-2H3,(H,17,18,19);/q;+1/p-1",10.1021/ci600462d,10.1006/jcis.1996.4680,huibers1997,2.824,0.0014996848355023741
C9C(C5)CSO4Na,40.0,huibers1997,,CCCCCCCCCC(CCCCC)COS(=O)(=O)[O-].[Na+],344.493,"InChI=1S/C16H34O4S.Na/c1-3-5-7-8-9-10-12-14-16(13-11-6-4-2)15-20-21(17,18)19;/h16H,3-15H2,1-2H3,(H,17,18,19);/q;+1/p-1",10.1021/ci600462d,10.1006/jcis.1996.4680,huibers1997,2.699,0.0019998618696327446
C8C(C6)CSO4Na,40.0,huibers1997,,CCCCCCCCC(CCCCCC)COS(=O)(=O)[O-].[Na+],344.493,"InChI=1S/C16H34O4S.Na/c1-3-5-7-9-10-12-14-16(13-11-8-6-4-2)15-20-21(17,18)19;/h16H,3-15H2,1-2H3,(H,17,18,19);/q;+1/p-1",10.1021/ci600462d,10.1006/jcis.1996.4680,huibers1997,2.638,0.002301441817408509
C7C(C7)CSO4Na,40.0,huibers1997,,CCCCCCCC(CCCCCCC)COS(=O)(=O)[O-].[Na+],344.493,"InChI=1S/C16H34O4S.Na/c1-3-5-7-9-11-13-16(15-20-21(17,18)19)14-12-10-8-6-4-2;/h16H,3-15H2,1-2H3,(H,17,18,19);/q;+1/p-1",10.1021/ci600462d,10.1006/jcis.1996.4680,huibers1997,2.523,0.0029991625189876503
C12EOSO4Na,40.0,huibers1997,,CCCCCCCCCCCCOCCOS(=O)(=O)[O-].[Na+],332.438,"InChI=1S/C14H30O5S.Na/c1-2-3-4-5-6-7-8-9-10-11-12-18-13-14-19-20(15,16)17;/h2-14H2,1H3,(H,15,16,17);/q;+1/p-1",10.1021/ci600462d,10.1006/jcis.1996.4680,huibers1997,2.396,0.0040179081084894
C12EO2SO4Na,40.0,huibers1997,,CCCCCCCCCCCCOCCOCCOS(=O)(=O)[O-].[Na+],376.49100000000004,"InChI=1S/C16H34O6S.Na/c1-2-3-4-5-6-7-8-9-10-11-12-20-13-14-21-15-16-22-23(17,18)19;/h2-16H2,1H3,(H,17,18,19);/q;+1/p-1",10.1021/ci600462d,10.1006/jcis.1996.4680,huibers1997,2.553,0.002798981319634363
C9C(OH)C2SO3Na,40.0,huibers1997,,CCCCCCCCC(O)CCS(=O)(=O)[O-].[Na+],274.35799999999995,"InChI=1S/C11H24O4S.Na/c1-2-3-4-5-6-7-8-11(12)9-10-16(13,14)15;/h11-12H,2-10H2,1H3,(H,13,14,15);/q;+1/p-1",10.1021/ci600462d,10.1006/jcis.1996.4680,huibers1997,1.606,0.02477422057633285
C9C(OC)C2SO3Na,40.0,huibers1997,,CCCCCCCCCC(CCS(=O)(=O)[O-])OC.[Na+],302.41200000000003,"InChI=1S/C13H28O4S.Na/c1-3-4-5-6-7-8-9-10-13(17-2)11-12-18(14,15)16;/h13H,3-12H2,1-2H3,(H,14,15,16);/q;+1/p-1",10.1021/ci600462d,10.1006/jcis.1996.4680,huibers1997,2.118,0.007620790100254122
C9C(OC2)C2SO3Na,40.0,huibers1997,,CCCCCCCCCC(CCS(=O)(=O)[O-])OCC.[Na+],316.439,"InChI=1S/C14H30O4S.Na/c1-3-5-6-7-8-9-10-11-14(18-4-2)12-13-19(15,16)17;/h14H,3-13H2,1-2H3,(H,15,16,17);/q;+1/p-1",10.1021/ci600462d,10.1006/jcis.1996.4680,huibers1997,2.301,0.005000345349769783
C9C(OC3)C2SO3Na,40.0,huibers1997,,CCCCCCCCCC(CCS(=O)(=O)[O-])OCCC.[Na+],330.466,"InChI=1S/C15H32O4S.Na/c1-3-5-6-7-8-9-10-11-15(19-13-4-2)12-14-20(16,17)18;/h15H,3-14H2,1-2H3,(H,16,17,18);/q;+1/p-1",10.1021/ci600462d,10.1006/jcis.1996.4680,huibers1997,2.42,0.0038018939632056127
C9C(OC(C)C)C2SO3Na,40.0,huibers1997,,CCCCCCCCCC(CCS(=O)(=O)[O-])OC(C)C.[Na+],330.46600000000007,"InChI=1S/C15H32O4S.Na/c1-4-5-6-7-8-9-10-11-15(19-14(2)3)12-13-20(16,17)18;/h14-15H,4-13H2,1-3H3,(H,16,17,18);/q;+1/p-1",10.1021/ci600462d,10.1006/jcis.1996.4680,huibers1997,2.458,0.0034833731503601164
C9C(OC4)C2SO3Na,40.0,huibers1997,,CCCCCCCCCC(CCS(=O)(=O)[O-])OCCCC.[Na+],344.493,"InChI=1S/C16H34O4S.Na/c1-3-5-7-8-9-10-11-12-16(20-14-6-4-2)13-15-21(17,18)19;/h16H,3-15H2,1-2H3,(H,17,18,19);/q;+1/p-1",10.1021/ci600462d,10.1006/jcis.1996.4680,huibers1997,2.817,0.0015240527537972906
C9C(OC6)C2SO3Na,40.0,huibers1997,,CCCCCCCCCC(CCS(=O)(=O)[O-])OCCCCCC.[Na+],372.547,"InChI=1S/C18H38O4S.Na/c1-3-5-7-9-10-11-12-14-18(15-17-23(19,20)21)22-16-13-8-6-4-2;/h18H,3-17H2,1-2H3,(H,19,20,21);/q;+1/p-1",10.1021/ci600462d,10.1006/jcis.1996.4680,huibers1997,3.185,0.0006531305526474723
C9C(OC8)C2SO3Na,40.0,huibers1997,,CCCCCCCCCC(CCS(=O)(=O)[O-])OCCCCCCCC.[Na+],400.6010000000001,"InChI=1S/C20H42O4S.Na/c1-3-5-7-9-11-12-14-16-20(17-19-25(21,22)23)24-18-15-13-10-8-6-4-2;/h20H,3-19H2,1-2H3,(H,21,22,23);/q;+1/p-1",10.1021/ci600462d,10.1006/jcis.1996.4680,huibers1997,3.922,0.00011967405313072431
C9C(OCC(C2)C4)C2SO3Na,40.0,huibers1997,,CCCCCCCCCC(CCS(=O)(=O)[O-])OCC(CC)CCCC.[Na+],400.6010000000001,"InChI=1S/C20H42O4S.Na/c1-4-7-9-10-11-12-13-15-20(16-17-25(21,22)23)24-18-19(6-3)14-8-5-2;/h19-20H,4-18H2,1-3H3,(H,21,22,23);/q;+1/p-1",10.1021/ci600462d,10.1006/jcis.1996.4680,huibers1997,3.501,0.0003155004623374627
C9C(OPh)C2SO3Na,40.0,huibers1997,,CCCCCCCCCC(CCS(=O)(=O)[O-])Oc1ccccc1.[Na+],364.4830000000001,"InChI=1S/C18H30O4S.Na/c1-2-3-4-5-6-7-9-14-18(15-16-23(19,20)21)22-17-12-10-8-11-13-17;/h8,10-13,18H,2-7,9,14-16H2,1H3,(H,19,20,21);/q;+1/p-1",10.1021/ci600462d,10.1006/jcis.1996.4680,huibers1997,2.708,0.0019588446735059888
C9C(O)C2SO3Na,40.0,huibers1997,,CCCCCCCCCC(O)CCS(=O)(=O)[O-].[Na+],288.385,"InChI=1S/C12H26O4S.Na/c1-2-3-4-5-6-7-8-9-12(13)10-11-17(14,15)16;/h12-13H,2-11H2,1H3,(H,14,15,16);/q;+1/p-1",10.1021/ci600462d,10.1006/jcis.1996.4680,huibers1997,1.541,0.028773984147356695
C11C(OH)C2SO3Na,40.0,huibers1997,,CCCCCCCCCCCC(O)CCS(=O)(=O)[O-].[Na+],316.439,"InChI=1S/C14H30O4S.Na/c1-2-3-4-5-6-7-8-9-10-11-14(15)12-13-19(16,17)18;/h14-15H,2-13H2,1H3,(H,16,17,18);/q;+1/p-1",10.1021/ci600462d,10.1006/jcis.1996.4680,huibers1997,2.199,0.006324118513762197
C11C(OC2OH)C2SO3Na,40.0,huibers1997,,CCCCCCCCCCCC(CCO)CCS(=O)(=O)[O-].[Na+],344.493,"InChI=1S/C16H34O4S.Na/c1-2-3-4-5-6-7-8-9-10-11-16(12-14-17)13-15-21(18,19)20;/h16-17H,2-15H2,1H3,(H,18,19,20);/q;+1/p-1",10.1021/ci600462d,10.1006/jcis.1996.4680,huibers1997,3.445,0.0003589219346450053
C11C(EO2)C2SO3Na,40.0,huibers1997,,CCCCCCCCCCCC(CCS(=O)(=O)[O-])OCCOCCO.[Na+],404.54500000000013,"InChI=1S/C18H38O6S.Na/c1-2-3-4-5-6-7-8-9-10-11-18(12-17-25(20,21)22)24-16-15-23-14-13-19;/h18-19H,2-17H2,1H3,(H,20,21,22);/q;+1/p-1",10.1021/ci600462d,10.1006/jcis.1996.4680,huibers1997,2.922,0.0011967405313072432
C11C(OPh)C2SO3Na,40.0,huibers1997,,CCCCCCCCCCCC(CCS(=O)(=O)[O-])Oc1ccccc1.[Na+],392.53700000000015,"InChI=1S/C20H34O4S.Na/c1-2-3-4-5-6-7-8-9-11-16-20(17-18-25(21,22)23)24-19-14-12-10-13-15-19;/h10,12-15,20H,2-9,11,16-18H2,1H3,(H,21,22,23);/q;+1/p-1",10.1021/ci600462d,10.1006/jcis.1996.4680,huibers1997,3.641,0.000228559880337543
C11C(OPhCl3)C2SO3Na,40.0,huibers1997,,CCCCCCCCCCCC(CCS(=O)(=O)[O-])Oc1cc(Cl)c(Cl)cc1Cl.[Na+],495.8720000000002,"InChI=1S/C20H31Cl3O4S.Na/c1-2-3-4-5-6-7-8-9-10-11-16(12-13-28(24,25)26)27-20-15-18(22)17(21)14-19(20)23;/h14-16H,2-13H2,1H3,(H,24,25,26);/q;+1/p-1",10.1021/ci600462d,10.1006/jcis.1996.4680,huibers1997,4.787,1.6330519478943346e-05
C11C(N(C)2)C2SO3Na,40.0,huibers1997,,CCCCCCCCCCCC(CCS(=O)(=O)[O-])N(C)C.[Na+],343.509,"InChI=1S/C16H35NO3S.Na/c1-4-5-6-7-8-9-10-11-12-13-16(17(2)3)14-15-21(18,19)20;/h16H,4-15H2,1-3H3,(H,18,19,20);/q;+1/p-1",10.1021/ci600462d,10.1006/jcis.1996.4680,huibers1997,2.964,0.0010864256236170656
C11C(NC3)C2SO3Na,40.0,huibers1997,,CCCCCCCCCCCC(CCS(=O)(=O)[O-])NCCC.[Na+],357.536,"InChI=1S/C17H37NO3S.Na/c1-3-5-6-7-8-9-10-11-12-13-17(18-15-4-2)14-16-22(19,20)21;/h17-18H,3-16H2,1-2H3,(H,19,20,21);/q;+1/p-1",10.1021/ci600462d,10.1006/jcis.1996.4680,huibers1997,3.2,0.000630957344480193
C11C(NC4)C2SO3Na,40.0,huibers1997,,CCCCCCCCCCCC(CCS(=O)(=O)[O-])NCCCC.[Na+],371.56300000000005,"InChI=1S/C18H39NO3S.Na/c1-3-5-7-8-9-10-11-12-13-14-18(19-16-6-4-2)15-17-23(20,21)22;/h18-19H,3-17H2,1-2H3,(H,20,21,22);/q;+1/p-1",10.1021/ci600462d,10.1006/jcis.1996.4680,huibers1997,3.708,0.0001958844673505989
C11C(morpholino)C2SO3Na,40.0,huibers1997,,CCCCCCCCCCCC(CCS(=O)(=O)[O-])N1CCOCC1.[Na+],385.5460000000001,"InChI=1S/C18H37NO4S.Na/c1-2-3-4-5-6-7-8-9-10-11-18(12-17-24(20,21)22)19-13-15-23-16-14-19;/h18H,2-17H2,1H3,(H,20,21,22);/q;+1/p-1",10.1021/ci600462d,10.1006/jcis.1996.4680,huibers1997,3.106,0.000783429642766212
C11C(piperidino)C2SO3Na,40.0,huibers1997,,CCCCCCCCCCCC(CCS(=O)(=O)[O-])N1CCCCC1.[Na+],383.57400000000007,"InChI=1S/C19H39NO3S.Na/c1-2-3-4-5-6-7-8-9-11-14-19(15-18-24(21,22)23)20-16-12-10-13-17-20;/h19H,2-18H2,1H3,(H,21,22,23);/q;+1/p-1",10.1021/ci600462d,10.1006/jcis.1996.4680,huibers1997,3.31,0.0004897788193684461
C11C(O)C2SO3Na,40.0,huibers1997,,CCCCCCCCCCCC(=O)CCS(=O)(=O)[O-].[Na+],314.423,"InChI=1S/C14H28O4S.Na/c1-2-3-4-5-6-7-8-9-10-11-14(15)12-13-19(16,17)18;/h2-13H2,1H3,(H,16,17,18);/q;+1/p-1",10.1021/ci600462d,10.1006/jcis.1996.4680,huibers1997,2.174,0.0066988460941652655
C13C(OH)C2SO3Na,40.0,huibers1997,,CCCCCCCCCCCCCC(O)CCS(=O)(=O)[O-].[Na+],344.493,"InChI=1S/C16H34O4S.Na/c1-2-3-4-5-6-7-8-9-10-11-12-13-16(17)14-15-21(18,19)20;/h16-17H,2-15H2,1H3,(H,18,19,20);/q;+1/p-1",10.1021/ci600462d,10.1006/jcis.1996.4680,huibers1997,2.839,0.0014487718535447617
C13C(OC)C2SO3Na,40.0,huibers1997,,CCCCCCCCCCCCCC(CCS(=O)(=O)[O-])OC.[Na+],358.52,"InChI=1S/C17H36O4S.Na/c1-3-4-5-6-7-8-9-10-11-12-13-14-17(21-2)15-16-22(18,19)20;/h17H,3-16H2,1-2H3,(H,18,19,20);/q;+1/p-1",10.1021/ci600462d,10.1006/jcis.1996.4680,huibers1997,3.472,0.0003372873086588689
C13C(OC3)C2SO3Na,40.0,huibers1997,,CCCCCCCCCCCCCC(CCS(=O)(=O)[O-])OCCC.[Na+],386.57400000000007,"InChI=1S/C19H40O4S.Na/c1-3-5-6-7-8-9-10-11-12-13-14-15-19(23-17-4-2)16-18-24(20,21)22;/h19H,3-18H2,1-2H3,(H,20,21,22);/q;+1/p-1",10.1021/ci600462d,10.1006/jcis.1996.4680,huibers1997,4.089,8.147042840208389e-05
C13C(OC4)C2SO3Na,40.0,huibers1997,,CCCCCCCCCCCCCC(CCS(=O)(=O)[O-])OCCCC.[Na+],400.6010000000001,"InChI=1S/C20H42O4S.Na/c1-3-5-7-8-9-10-11-12-13-14-15-16-20(24-18-6-4-2)17-19-25(21,22)23;/h20H,3-19H2,1-2H3,(H,21,22,23);/q;+1/p-1",10.1021/ci600462d,10.1006/jcis.1996.4680,huibers1997,4.458,3.4833731503601165e-05
C13C(O)C2SO3Na,40.0,huibers1997,,CCCCCCCCCCCCCC(=O)CCS(=O)(=O)[O-].[Na+],342.477,"InChI=1S/C16H32O4S.Na/c1-2-3-4-5-6-7-8-9-10-11-12-13-16(17)14-15-21(18,19)20;/h2-15H2,1H3,(H,18,19,20);/q;+1/p-1",10.1021/ci600462d,10.1006/jcis.1996.4680,huibers1997,2.735,0.0018407720014689563
C15C(OH)C2SO3Na,40.0,huibers1997,,CCCCCCCCCCCCCCCC(O)CCS(=O)(=O)[O-].[Na+],372.547,"InChI=1S/C18H38O4S.Na/c1-2-3-4-5-6-7-8-9-10-11-12-13-14-15-18(19)16-17-23(20,21)22;/h18-19H,2-17H2,1H3,(H,20,21,22);/q;+1/p-1",10.1021/ci600462d,10.1006/jcis.1996.4680,huibers1997,3.42,0.00038018939632056124
C10EOSO3Na,40.0,huibers1997,,CCCCCCCCCCOCCS(=O)(=O)[O-].[Na+],288.385,"InChI=1S/C12H26O4S.Na/c1-2-3-4-5-6-7-8-9-10-16-11-12-17(13,14)15;/h2-12H2,1H3,(H,13,14,15);/q;+1/p-1",10.1021/ci600462d,10.1006/jcis.1996.4680,huibers1997,1.787,0.016330519478943345
C10C(C(OH))SO3Na,40.0,huibers1997,,CCCCCCCCCCC(CO)S(=O)(=O)[O-].[Na+],288.385,"InChI=1S/C12H26O4S.Na/c1-2-3-4-5-6-7-8-9-10-12(11-13)17(14,15)16;/h12-13H,2-11H2,1H3,(H,14,15,16);/q;+1/p-1",10.1021/ci600462d,10.1006/jcis.1996.4680,huibers1997,1.787,0.016330519478943345
C12C(C(OH))SO3Na,40.0,huibers1997,,CCCCCCCCCCCCC(CO)S(=O)(=O)[O-].[Na+],316.439,"InChI=1S/C14H30O4S.Na/c1-2-3-4-5-6-7-8-9-10-11-12-14(13-15)19(16,17)18;/h14-15H,2-13H2,1H3,(H,16,17,18);/q;+1/p-1",10.1021/ci600462d,10.1006/jcis.1996.4680,huibers1997,2.432,0.003698281797802663
C6CO2CSO3Na,40.0,huibers1997,,CCCCCCOC(=O)CS(=O)(=O)[O-].[Na+],246.26,"InChI=1S/C8H16O5S.Na/c1-2-3-4-5-6-13-8(9)7-14(10,11)12;/h2-7H2,1H3,(H,10,11,12);/q;+1/p-1",10.1021/ci600462d,10.1006/jcis.1996.4680,huibers1997,0.733,0.18492686189780783
C8CO2CSO3Na,40.0,huibers1997,,CCCCCCCCOC(=O)CS(=O)(=O)[O-].[Na+],274.31399999999996,"InChI=1S/C10H20O5S.Na/c1-2-3-4-5-6-7-8-15-10(11)9-16(12,13)14;/h2-9H2,1H3,(H,12,13,14);/q;+1/p-1",10.1021/ci600462d,10.1006/jcis.1996.4680,huibers1997,1.144,0.07177942912713618
C10CO2CSO3Na,40.0,huibers1997,,CCCCCCCCCCOC(=O)CS(=O)(=O)[O-].[Na+],302.368,"InChI=1S/C12H24O5S.Na/c1-2-3-4-5-6-7-8-9-10-17-12(13)11-18(14,15)16;/h2-11H2,1H3,(H,14,15,16);/q;+1/p-1",10.1021/ci600462d,10.1006/jcis.1996.4680,huibers1997,1.621,0.023933157564053877
C14CO2C2SO3Na,40.0,huibers1997,,CCCCCCCCCCCCCCOC(=O)CCS(=O)(=O)[O-].[Na+],372.50300000000004,"InChI=1S/C17H34O5S.Na/c1-2-3-4-5-6-7-8-9-10-11-12-13-15-22-17(18)14-16-23(19,20)21;/h2-16H2,1H3,(H,19,20,21);/q;+1/p-1",10.1021/ci600462d,10.1006/jcis.1996.4680,huibers1997,3.046,0.0008994975815300356
C10C(CO2C)SO3Na,40.0,huibers1997,,CCCCCCCCCCC(C(=O)OC)S(=O)(=O)[O-].[Na+],316.39500000000004,"InChI=1S/C13H26O5S.Na/c1-3-4-5-6-7-8-9-10-11-12(13(14)18-2)19(15,16)17;/h12H,3-11H2,1-2H3,(H,15,16,17);/q;+1/p-1",10.1021/ci600462d,10.1006/jcis.1996.4680,huibers1997,1.986,0.010327614057613975
C12C(CO2C)SO3Na,40.0,huibers1997,,CCCCCCCCCCCCC(C(=O)OC)S(=O)(=O)[O-].[Na+],344.449,"InChI=1S/C15H30O5S.Na/c1-3-4-5-6-7-8-9-10-11-12-13-14(15(16)20-2)21(17,18)19;/h14H,3-13H2,1-2H3,(H,17,18,19);/q;+1/p-1",10.1021/ci600462d,10.1006/jcis.1996.4680,huibers1997,2.583,0.0026121613543992053
C14C(CO2C)SO3Na,40.0,huibers1997,,CCCCCCCCCCCCCCC(C(=O)OC)S(=O)(=O)[O-].[Na+],372.50300000000004,"InChI=1S/C17H34O5S.Na/c1-3-4-5-6-7-8-9-10-11-12-13-14-15-16(17(18)22-2)23(19,20)21;/h16H,3-15H2,1-2H3,(H,19,20,21);/q;+1/p-1",10.1021/ci600462d,10.1006/jcis.1996.4680,huibers1997,3.398,0.00039994474976109734
C14C(CO2C2)SO3Na,40.0,huibers1997,,CCCCCCCCCCCCCCC(C(=O)OCC)S(=O)(=O)[O-].[Na+],386.5300000000001,"InChI=1S/C18H36O5S.Na/c1-3-5-6-7-8-9-10-11-12-13-14-15-16-17(24(20,21)22)18(19)23-4-2;/h17H,3-16H2,1-2H3,(H,20,21,22);/q;+1/p-1",10.1021/ci600462d,10.1006/jcis.1996.4680,huibers1997,3.509,0.0003097419299216581
C14C(CO2C3)SO3Na,40.0,huibers1997,,CCCCCCCCCCCCCCC(C(=O)OCCC)S(=O)(=O)[O-].[Na+],400.55700000000013,"InChI=1S/C19H38O5S.Na/c1-3-5-6-7-8-9-10-11-12-13-14-15-16-18(25(21,22)23)19(20)24-17-4-2;/h18H,3-17H2,1-2H3,(H,21,22,23);/q;+1/p-1",10.1021/ci600462d,10.1006/jcis.1996.4680,huibers1997,3.964,0.00010864256236170655
C16C(CO2C)SO3Na,40.0,huibers1997,,CCCCCCCCCCCCCCCCC(C(=O)OC)S(=O)(=O)[O-].[Na+],400.5570000000001,"InChI=1S/C19H38O5S.Na/c1-3-4-5-6-7-8-9-10-11-12-13-14-15-16-17-18(19(20)24-2)25(21,22)23;/h18H,3-17H2,1-2H3,(H,21,22,23);/q;+1/p-1",10.1021/ci600462d,10.1006/jcis.1996.4680,huibers1997,4.0,0.0001
C16C(CO2C2)SO3Na,40.0,huibers1997,,CCCCCCCCCCCCCCCCC(C(=O)OCC)S(=O)(=O)[O-].[Na+],414.5840000000001,"InChI=1S/C20H40O5S.Na/c1-3-5-6-7-8-9-10-11-12-13-14-15-16-17-18-19(26(22,23)24)20(21)25-4-2;/h19H,3-18H2,1-2H3,(H,22,23,24);/q;+1/p-1",10.1021/ci600462d,10.1006/jcis.1996.4680,huibers1997,4.106,7.83429642766212e-05
C16C(CO2C3)SO3Na,40.0,huibers1997,,CCCCCCCCCCCCCCCCC(C(=O)OCCC)S(=O)(=O)[O-].[Na+],428.61100000000016,"InChI=1S/C21H42O5S.Na/c1-3-5-6-7-8-9-10-11-12-13-14-15-16-17-18-20(27(23,24)25)21(22)26-19-4-2;/h20H,3-19H2,1-2H3,(H,23,24,25);/q;+1/p-1",10.1021/ci600462d,10.1006/jcis.1996.4680,huibers1997,4.899,1.2618275345906706e-05
C16C(CO2C(C)C)SO3Na,40.0,huibers1997,,CCCCCCCCCCCCCCCCC(C(=O)OC(C)C)S(=O)(=O)[O-].[Na+],428.6110000000001,"InChI=1S/C21H42O5S.Na/c1-4-5-6-7-8-9-10-11-12-13-14-15-16-17-18-20(27(23,24)25)21(22)26-19(2)3;/h19-20H,4-18H2,1-3H3,(H,23,24,25);/q;+1/p-1",10.1021/ci600462d,10.1006/jcis.1996.4680,huibers1997,4.569,2.6977394324449205e-05
C4C(C2)CCO2CC(SO3Na)-CO2CC(C2)C4,40.0,huibers1997,,CCCCC(CC)COC(=O)CC(C(=O)OCC(CC)CCCC)S(=O)(=O)[O-].[Na+],444.5660000000003,"InChI=1S/C20H38O7S.Na/c1-5-9-11-16(7-3)14-26-19(21)13-18(28(23,24)25)20(22)27-15-17(8-4)12-10-6-2;/h16-18H,5-15H2,1-4H3,(H,23,24,25);/q;+1/p-1",10.1021/ci600462d,10.1006/jcis.1996.4680,huibers1997,2.566,0.0027164392688390836
C4CO2C(SO3Na)CCO2C4,40.0,huibers1997,,CCCCOC(=O)CC(C(=O)OCCCC)S(=O)(=O)[O-].[Na+],332.35000000000014,"InChI=1S/C12H22O7S.Na/c1-3-5-7-18-11(13)9-10(20(15,16)17)12(14)19-8-6-4-2;/h10H,3-9H2,1-2H3,(H,15,16,17);/q;+1/p-1",10.1021/ci600462d,10.1006/jcis.1996.4680,huibers1997,0.663,0.21727011788637443
C5CO2C(SO3Na)CCO2C5,40.0,huibers1997,,CCCCCOC(=O)CC(C(=O)OCCCCC)S(=O)(=O)[O-].[Na+],360.4040000000002,"InChI=1S/C14H26O7S.Na/c1-3-5-7-9-20-13(15)11-12(22(17,18)19)14(16)21-10-8-6-4-2;/h12H,3-11H2,1-2H3,(H,17,18,19);/q;+1/p-1",10.1021/ci600462d,10.1006/jcis.1996.4680,huibers1997,1.239,0.05767664633922506
C6CO2C(SO3Na)CCO2C6,40.0,huibers1997,,CCCCCCOC(=O)CC(C(=O)OCCCCCC)S(=O)(=O)[O-].[Na+],388.45800000000037,"InChI=1S/C16H30O7S.Na/c1-3-5-7-9-11-22-15(17)13-14(24(19,20)21)16(18)23-12-10-8-6-4-2;/h14H,3-13H2,1-2H3,(H,19,20,21);/q;+1/p-1",10.1021/ci600462d,10.1006/jcis.1996.4680,huibers1997,1.817,0.015240527537972915
C8CO2C(SO3Na)CCO2C8,40.0,huibers1997,,CCCCCCCCOC(=O)CC(C(=O)OCCCCCCCC)S(=O)(=O)[O-].[Na+],444.56600000000043,"InChI=1S/C20H38O7S.Na/c1-3-5-7-9-11-13-15-26-19(21)17-18(28(23,24)25)20(22)27-16-14-12-10-8-6-4-2;/h18H,3-17H2,1-2H3,(H,23,24,25);/q;+1/p-1",10.1021/ci600462d,10.1006/jcis.1996.4680,huibers1997,3.131,0.0007396052750582382
