Repository: BigChemistry-RobotLab/SurfPro2

# SurfPro2

SurfPro2 is a curated database of surfactant physicochemical properties and associated molecular structures, assembled from the scientific literature.
This repository contains the source data, curation workflows, and scripts required to reproduce the SurfPro2 SQLite database.
This database contains:

- a set of source files (found in `data/sources/<ref_key>/source_data/`),
- a set of accompanying curation scripts (`data/sources/<ref_key>/process_data.py` in each source directory) which output processed data (`data/sources/<ref_key>/processed_data/<ref_key>.csv`),
- a script which builds processed data files into a SQLite database (`scripts/initialise_database.py`).

File: data/sources/kim1996/source_data/kim1996_table_2.csv
Compound,-X-,Krafft point (oC),CMC (M),γCMC (mN/m),pC20,Foam 0' (mL),Foam 30' (mL),Temp_Celsius,source_doi,SMILES,reference_doi,method
1b,image,,0.00078,37,3.2,,,10.1007/BF02517994,OC(C[N+](C)(C)CCCCCCCCCCCC)C[N+](C)(C)CCCCCCCCCCCC.[Cl-].[Cl-],10.1007/BF02517994,,tensiometry
2b,image,,0.00098,39.2,3.3,,,10.1007/BF02517994,C[N+](C)(CCCCCCCCCCCC)CCC[N+](C)(CCCCCCCCCCCC)C.[Cl-].[Cl-],10.1007/BF02517994,,tensiometry
3,image,,0.00065,40.9,3.5,,,10.1007/BF02517994,C[N+](C)(CCCCCCCCCCCC)CC(O)CC[N+](C)(CCCCCCCCCCCC)C.[Cl-].[Cl-],10.1007/BF02517994,,tensiometry
4,image,,0.0005,39.2,3.6,,,10.1007/BF02517994,C[N+](C)(CCCCCCCCCCCC)CCOCC[N+](C)(CCCCCCCCCCCC)C.[Cl-].[Cl-],10.1007/BF02517994,,tensiometry
1b,image,<0,,,,,,10.1007/BF02517994,OC(C[N+](C)(C)CCCCCCCCCCCC)C[N+](C)(C)CCCCCCCCCCCC.[Cl-].[Cl-],10.1007/BF02517994,,visual
2b,image,<0,,,,,,10.1007/BF02517994,C[N+](C)(CCCCCCCCCCCC)CCC[N+](C)(CCCCCCCCCCCC)C.[Cl-].[Cl-],10.1007/BF02517994,,visual
3,image,<0,,,,,,10.1007/BF02517994,C[N+](C)(CCCCCCCCCCCC)CC(O)CC[N+](C)(CCCCCCCCCCCC)C.[Cl-].[Cl-],10.1007/BF02517994,,visual
4,image,<0,,,,,,10.1007/BF02517994,C[N+](C)(CCCCCCCCCCCC)CCOCC[N+](C)(CCCCCCCCCCCC)C.[Cl-].[Cl-],10.1007/BF02517994,,visual
1b,image,,,,,280,270,10.1007/BF02517994,OC(C[N+](C)(C)CCCCCCCCCCCC)C[N+](C)(C)CCCCCCCCCCCC.[Cl-].[Cl-],10.1007/BF02517994,,semi-micro TK
2b,image,,,,,270,270,10.1007/BF02517994,C[N+](C)(CCCCCCCCCCCC)CCC[N+](C)(CCCCCCCCCCCC)C.[Cl-].[Cl-],10.1007/BF02517994,,semi-micro TK
3,image,,,,,230,0,10.1007/BF02517994,C[N+](C)(CCCCCCCCCCCC)CC(O)CC[N+](C)(CCCCCCCCCCCC)C.[Cl-].[Cl-],10.1007/BF02517994,,semi-micro TK
4,image,,,,,230,0,10.1007/BF02517994,C[N+](C)(CCCCCCCCCCCC)CCOCC[N+](C)(CCCCCCCCCCCC)C.[Cl-].[Cl-],10.1007/BF02517994,,semi-micro TK

File: data/sources/kim1996a/source_data/kim199a_table_1.csv
compound,R,Krafft point (°C),cmc (M),γcmc (mN/m),Temp_Celsius,source_doi,reference_doi,SMILES,method
2a,CH3,,9.90E-04,42,20,10.1021/la960669c,,CCCCCCCCCCCC[N+](C)(C)CC(O)CN(C)CC(O)C[N+](C)(C)CCCCCCCCCCCC.[Cl-].[Cl-],tensiometry
2b,C12H25,,6.20E-06,35,20,10.1021/la960669c,,CCCCCCCCCCCC[N+](C)(C)CC(O)CN(CCCCCCCCCCCC)CC(O)C[N+](C)(C)CCCCCCCCCCCC.[Cl-].[Cl-],tensiometry
4a,CH3,,4.60E-04,39,20,10.1021/la960669c,,CCCCCCCCCCCC[N+](C)(C)CC(O)C[N+](C)(C)CC(O)C[N+](C)(C)CCCCCCCCCCCC.[Cl-].[Cl-].[Cl-],tensiometry
4b,C12H25,,9.60E-06,32,20,10.1021/la960669c,,CCCCCCCCCCCC[N+](C)(C)CC(O)C[N+](CCCCCCCCCCCC)(CCCCCCCCCCCC)CC(O)C[N+](C)(C)CCCCCCCCCCCC.[Cl-].[Cl-].[Cl-],tensiometry
BQADC(C12),C12H25,,7.80E-04,37,20,10.1021/la960669c,,CCCCCCCCCCCC[N+](C)(C)CC(O)C[N+](C)(C)CCCCCCCCCCCC.[Cl-].[Cl-],tensiometry
DTAC(1),C12H25,,1.20E-02,39,20,10.1021/la960669c,10.5650/jos1956.42.161,CCCCCCCCCCCC[N+](C)(C)C.[Cl-],tensiometry
DTAC(2),C12H25,,2.00E-02,,20,10.1021/la960669c,978-0-471-83651-3,CCCCCCCCCCCC[N+](C)(C)C.[Cl-],tensiometry
2a,CH3,<0,,,,10.1021/la960669c,,CCCCCCCCCCCC[N+](C)(C)CC(O)CN(C)CC(O)C[N+](C)(C)CCCCCCCCCCCC.[Cl-].[Cl-],visual
2b,C12H25,<0,,,,10.1021/la960669c,,CCCCCCCCCCCC[N+](C)(C)CC(O)CN(CCCCCCCCCCCC)CC(O)C[N+](C)(C)CCCCCCCCCCCC.[Cl-].[Cl-],visual
4a,CH3,<0,,,,10.1021/la960669c,,CCCCCCCCCCCC[N+](C)(C)CC(O)C[N+](C)(C)CC(O)C[N+](C)(C)CCCCCCCCCCCC.[Cl-].[Cl-].[Cl-],visual
4b,C12H25,<0,,,,10.1021/la960669c,,CCCCCCCCCCCC[N+](C)(C)CC(O)C[N+](CCCCCCCCCCCC)(CCCCCCCCCCCC)CC(O)C[N+](C)(C)CCCCCCCCCCCC.[Cl-].[Cl-].[Cl-],visual
BQADC(C12),C12H25,<0,,,,10.1021/la960669c,,CCCCCCCCCCCC[N+](C)(C)CC(O)C[N+](C)(C)CCCCCCCCCCCC.[Cl-].[Cl-],visual
DTAC(1),C12H25,<0,,,,10.1021/la960669c,10.5650/jos1956.42.161,CCCCCCCCCCCC[N+](C)(C)C.[Cl-],visual

File: data/sources/kirk1998/processed_data/kirk1998.csv
identifier,AW_ST_CMC,source_doi,Temp_Celsius,SMILES,reference_doi,Molecular_Weight,InChI,CMC,pCMC
4a,33.8,10.1007/s11743-998-0005-7,20.0,CCCCCCCCCCC(=O)OC[C@H]1O[C@H](OCCC[N+](C)(C)C)[C@H](O)[C@@H](O)[C@@H]1O.[I-],,575.5250000000005,"InChI=1S/C23H46NO7.HI/c1-5-6-7-8-9-10-11-12-14-19(25)30-17-18-20(26)21(27)22(28)23(31-18)29-16-13-15-24(2,3)4;/h18,20-23,26-28H,5-17H2,1-4H3;1H/q+1;/p-1/t18-,20-,21+,22-,23+;/m1./s1",0.0006900000000000001,3.161150909262745
4b,29.6,10.1007/s11743-998-0005-7,20.0,CCCCCCCCCCCCC(=O)OC[C@H]1O[C@H](OCCC[N+](C)(C)C)[C@H](O)[C@@H](O)[C@@H]1O.[I-],,603.5790000000006,"InChI=1S/C25H50NO7.HI/c1-5-6-7-8-9-10-11-12-13-14-16-21(27)32-19-20-22(28)23(29)24(30)25(33-20)31-18-15-17-26(2,3)4;/h20,22-25,28-30H,5-19H2,1-4H3;1H/q+1;/p-1/t20-,22-,23+,24-,25+;/m1./s1",4.6e-05,4.337242168318426
4c,27.3,10.1007/s11743-998-0005-7,20.0,CCCCCCCCCCCCCCC(=O)OC[C@H]1O[C@H](OCCC[N+](C)(C)C)[C@H](O)[C@@H](O)[C@@H]1O.[I-],,631.6330000000007,"InChI=1S/C27H54NO7.HI/c1-5-6-7-8-9-10-11-12-13-14-15-16-18-23(29)34-21-22-24(30)25(31)26(32)27(35-22)33-20-17-19-28(2,3)4;/h22,24-27,30-32H,5-21H2,1-4H3;1H/q+1;/p-1/t22-,24-,25+,26-,27+;/m1./s1",5.6999999999999996e-05,4.2441251443275085
4d,33.5,10.1007/s11743-998-0005-7,20.0,CCCCCCCCCCCCCCCCC(=O)OC[C@H]1O[C@H](OCCC[N+](C)(C)C)[C@H](O)[C@@H](O)[C@@H]1O.[I-],,659.6870000000008,"InChI=1S/C29H58NO7.HI/c1-5-6-7-8-9-10-11-12-13-14-15-16-17-18-20-25(31)36-23-24-26(32)27(33)28(34)29(37-24)35-22-19-21-30(2,3)4;/h24,26-29,32-34H,5-23H2,1-4H3;1H/q+1;/p-1/t24-,26-,27+,28-,29+;/m1./s1",0.00011999999999999999,3.9208187539523753
4e,39.7,10.1007/s11743-998-0005-7,20.0,CCCCCCCCCCCCCCCCCCC(=O)OC[C@H]1O[C@H](OCCC[N+](C)(C)C)[C@H](O)[C@@H](O)[C@@H]1O.[I-],,687.7410000000007,"InChI=1S/C31H62NO7.HI/c1-5-6-7-8-9-10-11-12-13-14-15-16-17-18-19-20-22-27(33)38-25-26-28(34)29(35)30(36)31(39-26)37-24-21-23-32(2,3)4;/h26,28-31,34-36H,5-25H2,1-4H3;1H/q+1;/p-1/t26-,28-,29+,30-,31+;/m1./s1",0.00015,3.8239087409443187

File: data/sources/kirk1998/source_data/kirk1998_table_1.csv
Compound,n,6-O-Acyl side chain,CMC (10−4 mol/L),γmin (mN/m),source_doi,Temp_Celsius,SMILES,reference_doi,method
4a,8,Decanoyl,6.9,33.8,10.1007/s11743-998-0005-7,20.0,O[C@@H]([C@@H](OCCC[N+](C)(C)C)O1)[C@@H](O)[C@H](O)[C@H]1COC(CCCCCCCCCC)=O.[I-],,tensiometry
4b,10,Dodecanoyl,0.46,29.6,10.1007/s11743-998-0005-7,20.0,O[C@@H]([C@@H](OCCC[N+](C)(C)C)O1)[C@@H](O)[C@H](O)[C@H]1COC(CCCCCCCCCCCC)=O.[I-],,tensiometry
4c,12,Tetradecanoyl,0.57,27.3,10.1007/s11743-998-0005-7,20.0,O[C@@H]([C@@H](OCCC[N+](C)(C)C)O1)[C@@H](O)[C@H](O)[C@H]1COC(CCCCCCCCCCCCCC)=O.[I-],,tensiometry
4d,14,Hexadecanoyl,1.2,33.5,10.1007/s11743-998-0005-7,20.0,O[C@@H]([C@@H](OCCC[N+](C)(C)C)O1)[C@@H](O)[C@H](O)[C@H]1COC(CCCCCCCCCCCCCCCC)=O.[I-],,tensiometry
4e,16,Octadecanoyl,1.5,39.7,10.1007/s11743-998-0005-7,20.0,O[C@@H]([C@@H](OCCC[N+](C)(C)C)O1)[C@@H](O)[C@H](O)[C@H]1COC(CCCCCCCCCCCCCCCCCC)=O.[I-],,tensiometry

File: data/sources/klevens1948/processed_data/klevens1948.csv
identifier,Temp_Celsius,CMC,source_doi,reference_doi,SMILES,pCMC,Molecular_Weight,InChI
Fatty acid soaps KC8,25,0.39,10.1021/j150457a013,,CCCCCCCC(=O)[O-].[K+],0.4089353929735008,182.30399999999997,"InChI=1S/C8H16O2.K/c1-2-3-4-5-6-7-8(9)10;/h2-7H2,1H3,(H,9,10);/q;+1/p-1"
Fatty acid soaps KC10,25,0.098,10.1021/j150457a013,,CCCCCCCCCC(=O)[O-].[K+],1.0087739243075051,210.358,"InChI=1S/C10H20O2.K/c1-2-3-4-5-6-7-8-9-10(11)12;/h2-9H2,1H3,(H,11,12);/q;+1/p-1"
Fatty acid soaps KC12,25,0.0255,10.1021/j150457a013,,CCCCCCCCCCCC(=O)[O-].[K+],1.5934598195660448,238.41199999999998,"InChI=1S/C12H24O2.K/c1-2-3-4-5-6-7-8-9-10-11-12(13)14;/h2-11H2,1H3,(H,13,14);/q;+1/p-1"
Fatty acid soaps KC14,25,0.0066,10.1021/j150457a013,,CCCCCCCCCCCCCC(=O)[O-].[K+],2.1804560644581312,266.46599999999995,"InChI=1S/C14H28O2.K/c1-2-3-4-5-6-7-8-9-10-11-12-13-14(15)16;/h2-13H2,1H3,(H,15,16);/q;+1/p-1"
Fatty acid soaps KC16,35,0.0018,10.1021/j150457a013,,CCCCCCCCCCCCCCCC(=O)[O-].[K+],2.744727494896694,294.5199999999999,"InChI=1S/C16H32O2.K/c1-2-3-4-5-6-7-8-9-10-11-12-13-14-15-16(17)18;/h2-15H2,1H3,(H,17,18);/q;+1/p-1"
sodium alkyl sulfonates C8,25,0.155,10.1021/j150457a013,,CCCCCCCCS(=O)(=O)[O-].[Na+],0.8096683018297085,216.278,"InChI=1S/C8H18O3S.Na/c1-2-3-4-5-6-7-8-12(9,10)11;/h2-8H2,1H3,(H,9,10,11);/q;+1/p-1"
sodium alkyl sulfonates C10,25,0.041,10.1021/j150457a013,,CCCCCCCCCCS(=O)(=O)[O-].[Na+],1.3872161432802645,244.332,"InChI=1S/C10H22O3S.Na/c1-2-3-4-5-6-7-8-9-10-14(11,12)13;/h2-10H2,1H3,(H,11,12,13);/q;+1/p-1"
sodium alkyl sulfonates C12,35,0.01,10.1021/j150457a013,,CCCCCCCCCCCCS(=O)(=O)[O-].[Na+],2.0,272.38599999999997,"InChI=1S/C12H26O3S.Na/c1-2-3-4-5-6-7-8-9-10-11-12-16(13,14)15;/h2-12H2,1H3,(H,13,14,15);/q;+1/p-1"
sodium alkyl sulfonates C14,45,0.0029,10.1021/j150457a013,,CCCCCCCCCCCCCCS(=O)(=O)[O-].[Na+],2.537602002101044,300.44,"InChI=1S/C14H30O3S.Na/c1-2-3-4-5-6-7-8-9-10-11-12-13-14-18(15,16)17;/h2-14H2,1H3,(H,15,16,17);/q;+1/p-1"
sodium alkyl sulfonates C16,52,0.0009,10.1021/j150457a013,,CCCCCCCCCCCCCCCCS(=O)(=O)[O-].[Na+],3.0457574905606752,328.49399999999997,"InChI=1S/C16H34O3S.Na/c1-2-3-4-5-6-7-8-9-10-11-12-13-14-15-16-20(17,18)19;/h2-16H2,1H3,(H,17,18,19);/q;+1/p-1"
alkylamine hydrochlorides C10,25,0.04,10.1021/j150457a013,,CCCCCCCCCC[NH3+].[Cl-],1.3979400086720375,193.762,"InChI=1S/C10H23N.ClH/c1-2-3-4-5-6-7-8-9-10-11;/h2-11H2,1H3;1H"
alkylamine hydrochlorides C12,30,0.013,10.1021/j150457a013,,CCCCCCCCCCCC[NH3+].[Cl-],1.8860566476931633,221.81599999999997,"InChI=1S/C12H27N.ClH/c1-2-3-4-5-6-7-8-9-10-11-12-13;/h2-13H2,1H3;1H"
alkylamine hydrochlorides C14,40,0.0031,10.1021/j150457a013,,CCCCCCCCCCCCCC[NH3+].[Cl-],2.5086383061657274,249.86999999999995,"InChI=1S/C14H31N.ClH/c1-2-3-4-5-6-7-8-9-10-11-12-13-14-15;/h2-15H2,1H3;1H"
alkylamine hydrochlorides C16,50,0.008,10.1021/j150457a013,,CCCCCCCCCCCCCCCC[NH3+].[Cl-],2.0969100130080562,277.9239999999999,"InChI=1S/C16H35N.ClH/c1-2-3-4-5-6-7-8-9-10-11-12-13-14-15-16-17;/h2-17H2,1H3;1H"
alkylamine hydrochlorides C18,60,0.00025,10.1021/j150457a013,,CCCCCCCCCCCCCCCCCC[NH3+].[Cl-],3.6020599913279625,305.97799999999984,"InChI=1S/C18H39N.ClH/c1-2-3-4-5-6-7-8-9-10-11-12-13-14-15-16-17-18-19;/h2-19H2,1H3;1H"

File: data/sources/klevens1948/source_data/klevens1948_table_2.csv
soap,temperature (oC),CMC M/L,decrease in CMC %,source_doi,reference_doi,SMILES
Fatty acid soaps KC8,25,0.39,,10.1021/j150457a013,,CCCCCCCC(=O)[O-].[K+]
Fatty acid soaps KC10,25,0.098,75.0,10.1021/j150457a013,,CCCCCCCCCC(=O)[O-].[K+]
Fatty acid soaps KC12,25,0.0255,74.0,10.1021/j150457a013,,CCCCCCCCCCCC(=O)[O-].[K+]
Fatty acid soaps KC14,25,0.0066,74.0,10.1021/j150457a013,,CCCCCCCCCCCCCC(=O)[O-].[K+]
Fatty acid soaps KC16,35,0.0018,73.0,10.1021/j150457a013,,CCCCCCCCCCCCCCCC(=O)[O-].[K+]
sodium alkyl sulfonates C8,25,0.155,,10.1021/j150457a013,,CCCCCCCCS(=O)(=O)[O-].[Na+]
sodium alkyl sulfonates C10,25,0.041,74.0,10.1021/j150457a013,,CCCCCCCCCCS(=O)(=O)[O-].[Na+]
sodium alkyl sulfonates C12,35,0.01,76.0,10.1021/j150457a013,,CCCCCCCCCCCCS(=O)(=O)[O-].[Na+]
sodium alkyl sulfonates C14,45,0.0029,71.0,10.1021/j150457a013,,CCCCCCCCCCCCCCS(=O)(=O)[O-].[Na+]
sodium alkyl sulfonates C16,52,0.0009,69.0,10.1021/j150457a013,,CCCCCCCCCCCCCCCCS(=O)(=O)[O-].[Na+]
alkylamine hydrochlorides C10,25,0.04,,10.1021/j150457a013,,CCCCCCCCCC[NH3+].[Cl-]
alkylamine hydrochlorides C12,30,0.013,67.0,10.1021/j150457a013,,CCCCCCCCCCCC[NH3+].[Cl-]
alkylamine hydrochlorides C14,40,0.0031,76.0,10.1021/j150457a013,,CCCCCCCCCCCCCC[NH3+].[Cl-]
alkylamine hydrochlorides C16,50,0.008,74.0,10.1021/j150457a013,,CCCCCCCCCCCCCCCC[NH3+].[Cl-]
alkylamine hydrochlorides C18,60,0.00025,69.0,10.1021/j150457a013,,CCCCCCCCCCCCCCCCCC[NH3+].[Cl-]

File: data/sources/komorek2004/processed_data/komorek2004.csv
identifier,pC20,CMC,AW_ST_CMC,SMILES,Temp_Celsius,source_doi,reference_doi,InChI,Molecular_Weight,Gamma_max,Area_min,pCMC
bis(C8GA),5.8,6.7e-05,28.36,CCCCCCCCN(CCCNC(=O)[C@H](O)[C@@H](O)[C@H](O)[C@H](O)CO)CCN(CCCCCCCC)CCCNC(=O)[C@H](O)[C@@H](O)[C@H](O)[C@H](O)CO,25,10.1016/j.jcis.2003.09.020,,"InChI=1S/C36H74N4O12/c1-3-5-7-9-11-13-19-39(21-15-17-37-35(51)33(49)31(47)29(45)27(43)25-41)23-24-40(20-14-12-10-8-6-4-2)22-16-18-38-36(52)34(50)32(48)30(46)28(44)26-42/h27-34,41-50H,3-26H2,1-2H3,(H,37,51)(H,38,52)/t27-,28-,29-,30-,31+,32+,33-,34-/m1/s1",755.0040000000004,2.58e-06,0.64,4.173925197299174
bis(C12GA),6.9,3.8e-06,31.55,CCCCCCCCCCCCN(CCCNC(=O)[C@H](O)[C@@H](O)[C@H](O)[C@H](O)CO)CCN(CCCCCCCCCCCC)CCCNC(=O)[C@H](O)[C@@H](O)[C@H](O)[C@H](O)CO,25,10.1016/j.jcis.2003.09.020,,"InChI=1S/C44H90N4O12/c1-3-5-7-9-11-13-15-17-19-21-27-47(29-23-25-45-43(59)41(57)39(55)37(53)35(51)33-49)31-32-48(28-22-20-18-16-14-12-10-8-6-4-2)30-24-26-46-44(60)42(58)40(56)38(54)36(52)34-50/h35-42,49-58H,3-34H2,1-2H3,(H,45,59)(H,46,60)/t35-,36-,37-,38-,39+,40+,41-,42-/m1/s1",867.2199999999988,2.52e-06,0.6599999999999999,5.42021640338319
bis(C12GH),6.6,5.2e-06,33.12,CCCCCCCCCCCCN(CCCNC(=O)[C@H](O)[C@@H](O)[C@H](O)[C@@H](O)[C@@H](O)CO)CCN(CCCCCCCCCCCC)CCCNC(=O)[C@H](O)[C@@H](O)[C@H](O)[C@@H](O)[C@@H](O)CO,25,10.1016/j.jcis.2003.09.020,,"InChI=1S/C46H94N4O14/c1-3-5-7-9-11-13-15-17-19-21-27-49(29-23-25-47-45(63)43(61)41(59)39(57)37(55)35(53)33-51)31-32-50(28-22-20-18-16-14-12-10-8-6-4-2)30-24-26-48-46(64)44(62)42(60)40(58)38(56)36(54)34-52/h35-44,51-62H,3-34H2,1-2H3,(H,47,63)(H,48,64)/t35-,36-,37-,38-,39+,40+,41-,42-,43+,44+/m0/s1",927.2719999999995,2.5099999999999997e-06,0.6599999999999999,5.2839966563652006
bis(C8LA),5.4,0.00013,32.89,CCCCCCCCN(CCCNC(=O)[C@H](O)[C@@H](O)[C@H](O[C@@H]1O[C@H](CO)[C@H](O)[C@H](O)[C@H]1O)[C@H](O)CO)CCN(CCCCCCCC)CCCNC(=O)[C@H](O)[C@@H](O)[C@H](O[C@@H]1O[C@H](CO)[C@H](O)[C@H](O)[C@H]1O)[C@H](O)CO,25,10.1016/j.jcis.2003.09.020,,"InChI=1S/C48H94N4O22/c1-3-5-7-9-11-13-19-51(21-15-17-49-45(69)39(65)37(63)43(29(57)25-53)73-47-41(67)35(61)33(59)31(27-55)71-47)23-24-52(20-14-12-10-8-6-4-2)22-16-18-50-46(70)40(66)38(64)44(30(58)26-54)74-48-42(68)36(62)34(60)32(28-56)72-48/h29-44,47-48,53-68H,3-28H2,1-2H3,(H,49,69)(H,50,70)/t29-,30-,31-,32-,33+,34+,35+,36+,37-,38-,39-,40-,41-,42-,43-,44-,47+,48+/m1/s1",1079.2859999999998,2.27e-06,0.73,3.886056647693163
bis(C12LA),6.3,8.9e-06,36.16,CCCCCCCCCCCCN(CCCNC(=O)[C@H](O)[C@@H](O)[C@H](O[C@@H]1O[C@H](CO)[C@H](O)[C@H](O)[C@H]1O)[C@H](O)CO)CCN(CCCCCCCCCCCC)CCCNC(=O)[C@H](O)[C@@H](O)[C@H](O[C@@H]1O[C@H](CO)[C@H](O)[C@H](O)[C@H]1O)[C@H](O)CO,25,10.1016/j.jcis.2003.09.020,,"InChI=1S/C56H110N4O22/c1-3-5-7-9-11-13-15-17-19-21-27-59(29-23-25-57-53(77)47(73)45(71)51(37(65)33-61)81-55-49(75)43(69)41(67)39(35-63)79-55)31-32-60(28-22-20-18-16-14-12-10-8-6-4-2)30-24-26-58-54(78)48(74)46(72)52(38(66)34-62)82-56-50(76)44(70)42(68)40(36-64)80-56/h37-52,55-56,61-76H,3-36H2,1-2H3,(H,57,77)(H,58,78)/t37-,38-,39-,40-,41+,42+,43+,44+,45-,46-,47-,48-,49-,50-,51-,52-,55+,56+/m1/s1",1191.5019999999995,2.2200000000000003e-06,0.75,5.050609993355088

File: data/sources/komorek2004/source_data/komorek2004_table_1.csv
Surfactant,Krafft temp (oC),106 Γcmc (mol/m2),1020 A (m2),pC20,cmc (M),γcmc (mN m−1),cmc/C20,Gcmc (kJ mol-1),Gcmc/CH2 (kJ mol-1),method,Nagg Fluorescence [surfactant] = 25 × cmc,Nagg Fluorescence [surfactant] = 250 × cmc,SMILES,Temp_Celsius,source_doi,reference_doi
bis(C8GA),<0,2.58,64,5.8,6.70E-05,28.36,41.6,23.8,1.8,tensiometry,,,CCCCCCCCN(CCN(CCCNC([C@@H]([C@H]([C@@H]([C@@H](CO)O)O)O)O)=O)CCCCCCCC)CCCNC([C@@H]([C@H]([C@@H]([C@@H](CO)O)O)O)O)=O,25,10.1016/j.jcis.2003.09.020,
bis(C12GA),47-48,2.52,66,6.9,3.80E-06,31.55,27.5,30.9,1.8,tensiometry,,,O=C([C@@H]([C@H]([C@@H]([C@@H](CO)O)O)O)O)NCCCN(CCN(CCCNC([C@@H]([C@H]([C@@H]([C@@H](CO)O)O)O)O)=O)CCCCCCCCCCCC)CCCCCCCCCCCC,25,10.1016/j.jcis.2003.09.020,
bis(C12GH),64-65,2.51,66,6.6,5.20E-06,33.12,19.9,30.1,,tensiometry,,,CCCCCCCCCCCCN(CCN(CCCNC([C@@H]([C@H]([C@@H]([C@H]([C@H](CO)O)O)O)O)O)=O)CCCCCCCCCCCC)CCCNC([C@@H]([C@H]([C@@H]([C@H]([C@H](CO)O)O)O)O)O)=O,25,10.1016/j.jcis.2003.09.020,
bis(C8LA),<0,2.27,73,5.4,0.00013,32.89,31.5,22.2,1.6,tensiometry,,,O[C@@H]1[C@@H]([C@H]([C@@H](O[C@@H]1CO)O[C@@]([H])([C@@H]([C@H](C(NCCCN(CCN(CCCNC([C@H](O)[C@@H](O)[C@]([C@@H](CO)O)([H])O[C@H](O[C@@H]2CO)[C@H](O)[C@@H](O)[C@H]2O)=O)CCCCCCCC)CCCCCCCC)=O)O)O)[C@@H](CO)O)O)O,25,10.1016/j.jcis.2003.09.020,
bis(C12LA),<0,2.22,75,6.3,8.90E-06,36.16,18.6,28.8,1.6,tensiometry,,,O[C@@H]1[C@@H]([C@H]([C@@H](O[C@@H]1CO)O[C@@]([H])([C@@H]([C@H](C(NCCCN(CCN(CCCNC([C@H](O)[C@@H](O)[C@]([C@@H](CO)O)([H])O[C@H](O[C@@H]2CO)[C@H](O)[C@@H](O)[C@H]2O)=O)CCCCCCCCCCCC)CCCCCCCCCCCC)=O)O)O)[C@@H](CO)O)O)O,25,10.1016/j.jcis.2003.09.020,
bis(C8GA),,,,,7.10E-05,,,,,fluorimetry,18,27,CCCCCCCCN(CCN(CCCNC([C@@H]([C@H]([C@@H]([C@@H](CO)O)O)O)O)=O)CCCCCCCC)CCCNC([C@@H]([C@H]([C@@H]([C@@H](CO)O)O)O)O)=O,25,10.1016/j.jcis.2003.09.020,
bis(C12GA),,,,,4.00E-06,,,,,fluorimetry,22,31,O=C([C@@H]([C@H]([C@@H]([C@@H](CO)O)O)O)O)NCCCN(CCN(CCCNC([C@@H]([C@H]([C@@H]([C@@H](CO)O)O)O)O)=O)CCCCCCCCCCCC)CCCCCCCCCCCC,25,10.1016/j.jcis.2003.09.020,
bis(C12GH),,,,,5.40E-06,,,,,fluorimetry,,,CCCCCCCCCCCCN(CCN(CCCNC([C@@H]([C@H]([C@@H]([C@H]([C@H](CO)O)O)O)O)O)=O)CCCCCCCCCCCC)CCCNC([C@@H]([C@H]([C@@H]([C@H]([C@H](CO)O)O)O)O)O)=O,25,10.1016/j.jcis.2003.09.020,
bis(C8LA),,,,,0.00013,,,,,fluorimetry,24,32,O[C@@H]1[C@@H]([C@H]([C@@H](O[C@@H]1CO)O[C@@]([H])([C@@H]([C@H](C(NCCCN(CCN(CCCNC([C@H](O)[C@@H](O)[C@]([C@@H](CO)O)([H])O[C@H](O[C@@H]2CO)[C@H](O)[C@@H](O)[C@H]2O)=O)CCCCCCCC)CCCCCCCC)=O)O)O)[C@@H](CO)O)O)O,25,10.1016/j.jcis.2003.09.020,
bis(C12LA),,,,,9.30E-06,,,,,fluorimetry,29,35,O[C@@H]1[C@@H]([C@H]([C@@H](O[C@@H]1CO)O[C@@]([H])([C@@H]([C@H](C(NCCCN(CCN(CCCNC([C@H](O)[C@@H](O)[C@]([C@@H](CO)O)([H])O[C@H](O[C@@H]2CO)[C@H](O)[C@@H](O)[C@H]2O)=O)CCCCCCCCCCCC)CCCCCCCCCCCC)=O)O)O)[C@@H](CO)O)O)O,25,10.1016/j.jcis.2003.09.020,

File: data/sources/kowalczyk2020/processed_data/kowalczyk2020.csv
identifier,Temp_Celsius,source_doi,reference_doi,SMILES,CMC,pCMC,Molecular_Weight,InChI
1,25.0,10.3390/molecules25184054,,CCCCCCCC[N+](C)(C)CCN(C)CC[N+](C)(C)CCCCCCCC.[I-].[I-],0.00346,2.4609239012072233,653.5600000000002,"InChI=1S/C25H57N3.2HI/c1-8-10-12-14-16-18-22-27(4,5)24-20-26(3)21-25-28(6,7)23-19-17-15-13-11-9-2;;/h8-25H2,1-7H3;2*1H/q+2;;/p-2"
2,25.0,10.3390/molecules25184054,,CCCCCCCCCC[N+](C)(C)CCN(C)CC[N+](C)(C)CCCCCCCCCC.[I-].[I-],0.00246,2.6090648928966207,709.6680000000003,"InChI=1S/C29H65N3.2HI/c1-8-10-12-14-16-18-20-22-26-31(4,5)28-24-30(3)25-29-32(6,7)27-23-21-19-17-15-13-11-9-2;;/h8-29H2,1-7H3;2*1H/q+2;;/p-2"
3,25.0,10.3390/molecules25184054,,CCCCCCCCCCCC[N+](C)(C)CCN(C)CC[N+](C)(C)CCCCCCCCCCCC.[I-].[I-],0.00075,3.1249387366083,765.7760000000005,"InChI=1S/C33H73N3.2HI/c1-8-10-12-14-16-18-20-22-24-26-30-35(4,5)32-28-34(3)29-33-36(6,7)31-27-25-23-21-19-17-15-13-11-9-2;;/h8-33H2,1-7H3;2*1H/q+2;;/p-2"
4,25.0,10.3390/molecules25184054,,CCCCCCCCCCCCCC[N+](C)(C)CCN(C)CC[N+](C)(C)CCCCCCCCCCCCCC.[I-].[I-],0.00035,3.4559319556497243,821.8840000000004,"InChI=1S/C37H81N3.2HI/c1-8-10-12-14-16-18-20-22-24-26-28-30-34-39(4,5)36-32-38(3)33-37-40(6,7)35-31-29-27-25-23-21-19-17-15-13-11-9-2;;/h8-37H2,1-7H3;2*1H/q+2;;/p-2"
5,25.0,10.3390/molecules25184054,,CCCCCCCCCCCCCCCC[N+](C)(C)CCN(C)CC[N+](C)(C)CCCCCCCCCCCCCCCC.[I-].[I-],0.00011,3.958607314841775,877.9920000000001,"InChI=1S/C41H89N3.2HI/c1-8-10-12-14-16-18-20-22-24-26-28-30-32-34-38-43(4,5)40-36-42(3)37-41-44(6,7)39-35-33-31-29-27-25-23-21-19-17-15-13-11-9-2;;/h8-41H2,1-7H3;2*1H/q+2;;/p-2"
6,25.0,10.3390/molecules25184054,,CCCCCCCCCCCCCCCCCC[N+](C)(C)CCN(C)CC[N+](C)(C)CCCCCCCCCCCCCCCCCC.[I-].[I-],5.9999999999999995e-05,4.221848749616356,934.0999999999998,"InChI=1S/C45H97N3.2HI/c1-8-10-12-14-16-18-20-22-24-26-28-30-32-34-36-38-42-47(4,5)44-40-46(3)41-45-48(6,7)43-39-37-35-33-31-29-27-25-23-21-19-17-15-13-11-9-2;;/h8-45H2,1-7H3;2*1H/q+2;;/p-2"
7,25.0,10.3390/molecules25184054,,CCCCCCCCCC[N+](C)(C)CCN(C)CC[N+](C)(C)CCCCCCCCCC.[Br-].[Br-],0.00278,2.555955204081924,615.6680000000003,"InChI=1S/C29H65N3.2BrH/c1-8-10-12-14-16-18-20-22-26-31(4,5)28-24-30(3)25-29-32(6,7)27-23-21-19-17-15-13-11-9-2;;/h8-29H2,1-7H3;2*1H/q+2;;/p-2"
8,25.0,10.3390/molecules25184054,,CCCCCCCCCCCC[N+](C)(C)CCN(C)CC[N+](C)(C)CCCCCCCCCCCC.[Br-].[Br-],0.00106,2.9746941347352296,671.7760000000005,"InChI=1S/C33H73N3.2BrH/c1-8-10-12-14-16-18-20-22-24-26-30-35(4,5)32-28-34(3)29-33-36(6,7)31-27-25-23-21-19-17-15-13-11-9-2;;/h8-33H2,1-7H3;2*1H/q+2;;/p-2"
9,25.0,10.3390/molecules25184054,,CCCCCCCCCCCCCC[N+](C)(C)CCN(C)CC[N+](C)(C)CCCCCCCCCCCCCC.[Br-].[Br-],0.00047999999999999996,3.318758762624413,727.8840000000004,"InChI=1S/C37H81N3.2BrH/c1-8-10-12-14-16-18-20-22-24-26-28-30-34-39(4,5)36-32-38(3)33-37-40(6,7)35-31-29-27-25-23-21-19-17-15-13-11-9-2;;/h8-37H2,1-7H3;2*1H/q+2;;/p-2"
10,25.0,10.3390/molecules25184054,,CCCCCCCCCCCCCCCC[N+](C)(C)CCN(C)CC[N+](C)(C)CCCCCCCCCCCCCCCC.[Br-].[Br-],0.00015,3.8239087409443187,783.9920000000001,"InChI=1S/C41H89N3.2BrH/c1-8-10-12-14-16-18-20-22-24-26-28-30-32-34-38-43(4,5)40-36-42(3)37-41-44(6,7)39-35-33-31-29-27-25-23-21-19-17-15-13-11-9-2;;/h8-41H2,1-7H3;2*1H/q+2;;/p-2"
11,25.0,10.3390/molecules25184054,,CCCCCCCCCCCCCCCCCC[N+](C)(C)CCN(C)CC[N+](C)(C)CCCCCCCCCCCCCCCCCC.[Br-].[Br-],8e-05,4.096910013008056,840.0999999999998,"InChI=1S/C45H97N3.2BrH/c1-8-10-12-14-16-18-20-22-24-26-28-30-32-34-36-38-42-47(4,5)44-40-46(3)41-45-48(6,7)43-39-37-35-33-31-29-27-25-23-21-19-17-15-13-11-9-2;;/h8-45H2,1-7H3;2*1H/q+2;;/p-2"

File: data/sources/kowalczyk2020/source_data/kowalczyk2020_table_5.csv
Compound Number,CMC (mM),CMC err (mM),β,∆G◦ mic (kJ/mol),Temp_Celsius,source_doi,reference_doi,SMILES,method
1,3.46,0.11,0.44,-14.91,25.0,10.3390/molecules25184054,,CN(CC[N+](C)(C)CCCCCCCC)CC[N+](C)(C)CCCCCCCC.[I-].[I-],conductometry
2,2.46,0.12,0.45,-21.81,25.0,10.3390/molecules25184054,,CN(CC[N+](C)(C)CCCCCCCCCC)CC[N+](C)(C)CCCCCCCCCC.[I-].[I-],conductometry
3,0.75,0.06,0.52,-18.12,25.0,10.3390/molecules25184054,,CN(CC[N+](C)(C)CCCCCCCCCCCC)CC[N+](C)(C)CCCCCCCCCCCC.[I-].[I-],conductometry
4,0.35,0.02,0.51,-19.66,25.0,10.3390/molecules25184054,,CN(CC[N+](C)(C)CCCCCCCCCCCCCC)CC[N+](C)(C)CCCCCCCCCCCCCC.[I-].[I-],conductometry
5,0.11,0.01,0.43,-22.72,25.0,10.3390/molecules25184054,,CN(CC[N+](C)(C)CCCCCCCCCCCCCCCC)CC[N+](C)(C)CCCCCCCCCCCCCCCC.[I-].[I-],conductometry
6,0.06,0.01,0.43,-24.1,25.0,10.3390/molecules25184054,,CN(CC[N+](C)(C)CCCCCCCCCCCCCCCCCC)CC[N+](C)(C)CCCCCCCCCCCCCCCCCC.[I-].[I-],conductometry
7,2.78,0.13,0.38,-14.55,25.0,10.3390/molecules25184054,,CN(CC[N+](C)(C)CCCCCCCCCC)CC[N+](C)(C)CCCCCCCCCC.[Br-].[Br-],conductometry
8,1.06,0.09,0.53,-38.2,25.0,10.3390/molecules25184054,,CN(CC[N+](C)(C)CCCCCCCCCCCC)CC[N+](C)(C)CCCCCCCCCCCC.[Br-].[Br-],conductometry
9,0.48,0.07,0.51,-20.27,25.0,10.3390/molecules25184054,,CN(CC[N+](C)(C)CCCCCCCCCCCCCC)CC[N+](C)(C)CCCCCCCCCCCCCC.[Br-].[Br-],conductometry
10,0.15,0.02,0.37,-24.28,25.0,10.3390/molecules25184054,,CN(CC[N+](C)(C)CCCCCCCCCCCCCCCC)CC[N+](C)(C)CCCCCCCCCCCCCCCC.[Br-].[Br-],conductometry
11,0.08,0.01,0.29,-40.2,25.0,10.3390/molecules25184054,,CN(CC[N+](C)(C)CCCCCCCCCCCCCCCCCC)CC[N+](C)(C)CCCCCCCCCCCCCCCCCC.[Br-].[Br-],conductometry

File: data/sources/kumar2003/processed_data/kumar2003.csv
identifier,CMC,AW_ST_CMC,Gamma_max,Temp_Celsius,reference_doi,SMILES,source_doi,method,Molecular_Weight,InChI,Area_min,pCMC
C8(-)C8(+),0.00019,25.4,2.27e-06,20,,CCCCCC(CC)C[N+](C)(C)CCCOP(=O)([O-])OCC(CC)CCCC,10.1016/S0927-7757(03)00300-5,tensiometry,421.6030000000003,"InChI=1S/C22H48NO4P/c1-7-11-13-16-21(9-3)19-23(5,6)17-14-18-26-28(24,25)27-20-22(10-4)15-12-8-2/h21-22H,7-20H2,1-6H3",0.72,3.721246399047171
C8(-)C8(+)a,0.001,32.0,,20,10.1016/j.mencom.2007.03.009,CCCCCCCCOP(=O)([O-])OCCC[N+](C)(C)CCCCCCCC,10.1016/S0927-7757(03)00300-5,tensiometry,407.5760000000003,"InChI=1S/C21H46NO4P/c1-5-7-9-11-13-15-18-22(3,4)19-17-21-26-27(23,24)25-20-16-14-12-10-8-6-2/h5-21H2,1-4H3",,3.0
C8(-)C9(+),0.0007,25.9,2.26e-06,20,,CCCCCCCC[N+](C)(C)CCCOP(=O)([O-])OCC(CC)CCCC,10.1016/S0927-7757(03)00300-5,tensiometry,407.5760000000003,"InChI=1S/C21H46NO4P/c1-6-9-11-12-13-14-17-22(4,5)18-15-19-25-27(23,24)26-20-21(8-3)16-10-7-2/h21H,6-20H2,1-5H3",0.73,3.154901959985743
C8(-)C10(+),0.0002,25.3,2.34e-06,20,,CCCCCCCCCC[N+](C)(C)CCCOP(=O)([O-])OCC(CC)CCCC,10.1016/S0927-7757(03)00300-5,tensiometry,435.6300000000004,"InChI=1S/C23H50NO4P/c1-6-9-11-12-13-14-15-16-19-24(4,5)20-17-21-27-29(25,26)28-22-23(8-3)18-10-7-2/h23H,6-22H2,1-5H3",0.7,3.6989700043360187
C8(-)C12(+),0.00015,25.5,2.24e-06,20,,CCCCCCCCCCCC[N+](C)(C)CCCOP(=O)([O-])OCC(CC)CCCC,10.1016/S0927-7757(03)00300-5,tensiometry,463.6840000000005,"InChI=1S/C25H54NO4P/c1-6-9-11-12-13-14-15-16-17-18-21-26(4,5)22-19-23-29-31(27,28)30-24-25(8-3)20-10-7-2/h25H,6-24H2,1-5H3",0.74,3.8239087409443187

File: data/sources/kuperkar2012/processed_data/kuperkar2012.csv
identifier,Pi_CMC,AW_ST_CMC,Area_min,Temp_Celsius,source_doi,reference_doi,SMILES,CMC,C20,Gamma_max,pCMC,pC20,Molecular_Weight,InChI
DTAB,36.4,36.4,0.44,30.0,10.1007/s11743-011-1269-0,,CCCCCCCCCCCC[N+](C)(C)C.[Br-],0.015099999999999999,0.00525,3.77e-06,1.8210230527068305,2.279840696594043,308.34799999999996,"InChI=1S/C15H34N.BrH/c1-5-6-7-8-9-10-11-12-13-14-15-16(2,3)4;/h5-15H2,1-4H3;1H/q+1;/p-1"
CTAB,37.5,35.3,0.48,30.0,10.1007/s11743-011-1269-0,,CCCCCCCCCCCCCCCC[N+](C)(C)C.[Br-],0.00098,0.00035,3.55e-06,3.0087739243075053,3.4559319556497243,364.45599999999996,"InChI=1S/C19H42N.BrH/c1-5-6-7-8-9-10-11-12-13-14-15-16-17-18-19-20(2,3)4;/h5-19H2,1-4H3;1H/q+1;/p-1"
12-2-12,42.2,30.6,0.88,30.0,10.1007/s11743-011-1269-0,,CCCCCCCCCCCC[N+](C)(C)CC[N+](C)(C)CCCCCCCCCCCC.[Br-].[Br-],0.00082,0.00016,1.89e-06,3.0861861476162833,3.795880017344075,614.6800000000005,"InChI=1S/C30H66N2.2BrH/c1-7-9-11-13-15-17-19-21-23-25-27-31(3,4)29-30-32(5,6)28-26-24-22-20-18-16-14-12-10-8-2;;/h7-30H2,1-6H3;2*1H/q+2;;/p-2"
12-4-12,34.6,38.2,1.17,30.0,10.1007/s11743-011-1269-0,,CCCCCCCCCCCC[N+](C)(C)CCCC[N+](C)(C)CCCCCCCCCCCC.[Br-].[Br-],0.00125,0.00026000000000000003,1.4099999999999998e-06,2.9030899869919438,3.585026652029182,642.7340000000005,"InChI=1S/C32H70N2.2BrH/c1-7-9-11-13-15-17-19-21-23-25-29-33(3,4)31-27-28-32-34(5,6)30-26-24-22-20-18-16-14-12-10-8-2;;/h7-32H2,1-6H3;2*1H/q+2;;/p-2"
16-2-16,44.3,28.5,2.14,30.0,10.1007/s11743-011-1269-0,,CCCCCCCCCCCCCCCC[N+](C)(C)CC[N+](C)(C)CCCCCCCCCCCCCCCC.[Br-].[Br-],2.1000000000000002e-05,2.6e-07,7.8e-07,4.6777807052660805,6.585026652029182,726.8960000000004,"InChI=1S/C38H82N2.2BrH/c1-7-9-11-13-15-17-19-21-23-25-27-29-31-33-35-39(3,4)37-38-40(5,6)36-34-32-30-28-26-24-22-20-18-16-14-12-10-8-2;;/h7-38H2,1-6H3;2*1H/q+2;;/p-2"
16-4-16,29.8,43.0,2.25,30.0,10.1007/s11743-011-1269-0,,CCCCCCCCCCCCCCCC[N+](C)(C)CCCC[N+](C)(C)CCCCCCCCCCCCCCCC.[Br-].[Br-],3.7e-05,5.3e-06,7.7e-07,4.431798275933005,5.275724130399211,754.9500000000003,"InChI=1S/C40H86N2.2BrH/c1-7-9-11-13-15-17-19-21-23-25-27-29-31-33-37-41(3,4)39-35-36-40-42(5,6)38-34-32-30-28-26-24-22-20-18-16-14-12-10-8-2;;/h7-40H2,1-6H3;2*1H/q+2;;/p-2"
16-6-16,35.8,37.0,2.41,30.0,10.1007/s11743-011-1269-0,,CCCCCCCCCCCCCCCC[N+](C)(C)CCCCCC[N+](C)(C)CCCCCCCCCCCCCCCC.[Br-].[Br-],4.8e-05,1.4e-06,6.9e-07,4.318758762624412,5.853871964321762,783.0040000000001,"InChI=1S/C42H90N2.2BrH/c1-7-9-11-13-15-17-19-21-23-25-27-29-31-35-39-43(3,4)41-37-33-34-38-42-44(5,6)40-36-32-30-28-26-24-22-20-18-16-14-12-10-8-2;;/h7-42H2,1-6H3;2*1H/q+2;;/p-2"

File: data/sources/kuperkar2012/source_data/kuperkar2012_table_1.csv
Surfactants,CMC (mM),method,πCMC,C20 mM,γCMC mN m-1,pC20,β,Γmax x 10-10 mol cm-2,Amin nm2 per molecule,Temp_Celsius,source_doi,reference_doi,SMILES
DTAB,15.1,tensiometry,36.4,5.25,36.4,2.28,,3.77,0.44,30,10.1007/s11743-011-1269-0,,CCCCCCCCCCCC[N+](C)(C)C.[Br-]
CTAB,0.98,tensiometry,37.5,0.35,35.3,3.42,,3.55,0.48,30,10.1007/s11743-011-1269-0,,CCCCCCCCCCCCCCCC[N+](C)(C)C.[Br-]
12-2-12,0.82,tensiometry,42.2,0.16,30.6,3.78,,1.89,0.88,30,10.1007/s11743-011-1269-0,,CCCCCCCCCCCC[N+](C)(C)CC[N+](C)(C)CCCCCCCCCCCC.[Br-].[Br-]
12-4-12,1.25,tensiometry,34.6,0.26,38.2,3.59,,1.41,1.17,30,10.1007/s11743-011-1269-0,,CCCCCCCCCCCC[N+](C)(C)CCCC[N+](C)(C)CCCCCCCCCCCC.[Br-].[Br-]
16-2-16,0.021,tensiometry,44.3,0.00026,28.5,6.58,,0.78,2.14,30,10.1007/s11743-011-1269-0,,CCCCCCCCCCCCCCCC[N+](C)(C)CC[N+](C)(C)CCCCCCCCCCCCCCCC.[Br-].[Br-]
16-4-16,0.037,tensiometry,29.8,0.0053,43,5.28,,0.77,2.25,30,10.1007/s11743-011-1269-0,,CCCCCCCCCCCCCCCC[N+](C)(C)CCCC[N+](C)(C)CCCCCCCCCCCCCCCC.[Br-].[Br-]
16-6-16,0.048,tensiometry,35.8,0.0014,37,5.87,,0.69,2.41,30,10.1007/s11743-011-1269-0,,CCCCCCCCCCCCCCCC[N+](C)(C)CCCCCC[N+](C)(C)CCCCCCCCCCCCCCCC.[Br-].[Br-]
DTAB,15.4,conductometry,,,,,0.22,,,30,10.1007/s11743-011-1269-0,,CCCCCCCCCCCC[N+](C)(C)C.[Br-]
CTAB,0.92,conductometry,,,,,0.28,,,30,10.1007/s11743-011-1269-0,,CCCCCCCCCCCCCCCC[N+](C)(C)C.[Br-]
12-2-12,0.85,conductometry,,,,,0.21,,,30,10.1007/s11743-011-1269-0,,CCCCCCCCCCCC[N+](C)(C)CC[N+](C)(C)CCCCCCCCCCCC.[Br-].[Br-]
12-4-12,1.2,conductometry,,,,,0.29,,,30,10.1007/s11743-011-1269-0,,CCCCCCCCCCCC[N+](C)(C)CCCC[N+](C)(C)CCCCCCCCCCCC.[Br-].[Br-]
16-2-16,0.03,conductometry,,,,,0.33,,,30,10.1007/s11743-011-1269-0,,CCCCCCCCCCCCCCCC[N+](C)(C)CC[N+](C)(C)CCCCCCCCCCCCCCCC.[Br-].[Br-]
16-4-16,0.039,conductometry,,,,,0.35,,,30,10.1007/s11743-011-1269-0,,CCCCCCCCCCCCCCCC[N+](C)(C)CCCC[N+](C)(C)CCCCCCCCCCCCCCCC.[Br-].[Br-]
16-6-16,0.051,conductometry,,,,,0.41,,,30,10.1007/s11743-011-1269-0,,CCCCCCCCCCCCCCCC[N+](C)(C)CCCCCC[N+](C)(C)CCCCCCCCCCCCCCCC.[Br-].[Br-]

File: data/sources/kuznetsova2020/processed_data/kuznetsova2020.csv
identifier,method,source_doi,reference_doi,SMILES,Temp_Celsius,Area_min,Molecular_Weight,InChI,CMC,pCMC,Gamma_max
IAC-14(Et),tensiometry,10.1016/j.molliq.2020.114094,,CCCCCCCCCCCCCC[n+]1ccn(CCOC(=O)NCC)c1.[Br-],25,,460.50100000000015,"InChI=1S/C22H41N3O2.BrH/c1-3-5-6-7-8-9-10-11-12-13-14-15-16-24-17-18-25(21-24)19-20-27-22(26)23-4-2;/h17-18,21H,3-16,19-20H2,1-2H3;1H",0.0013,2.886056647693163,
IAC-14(Bu),tensiometry,10.1016/j.molliq.2020.114094,,CCCCCCCCCCCCCC[n+]1ccn(CCOC(=O)NCCCC)c1.[Br-],25,,488.55500000000023,"InChI=1S/C24H45N3O2.BrH/c1-3-5-7-8-9-10-11-12-13-14-15-16-18-26-19-20-27(23-26)21-22-29-24(28)25-17-6-4-2;/h19-20,23H,3-18,21-22H2,1-2H3;1H",0.0005,3.3010299956639813,
IAC-16(Et),tensiometry,10.1016/j.molliq.2020.114094,10.1016/j.molliq.2019.111961,CCCCCCCCCCCCCCCC[n+]1ccn(CCOC(=O)NCC)c1.[Br-],25,,488.5550000000001,"InChI=1S/C24H45N3O2.BrH/c1-3-5-6-7-8-9-10-11-12-13-14-15-16-17-18-26-19-20-27(23-26)21-22-29-24(28)25-4-2;/h19-20,23H,3-18,21-22H2,1-2H3;1H",0.0003,3.5228787452803374,
IAC-16(Bu),tensiometry,10.1016/j.molliq.2020.114094,,CCCCCCCCCCCCCCCC[n+]1ccn(CCOC(=O)NCCCC)c1.[Br-],25,,516.6090000000002,"InChI=1S/C26H49N3O2.BrH/c1-3-5-7-8-9-10-11-12-13-14-15-16-17-18-20-28-21-22-29(25-28)23-24-31-26(30)27-19-6-4-2;/h21-22,25H,3-20,23-24H2,1-2H3;1H",0.00015,3.8239087409443187,
IAC-18(Et),tensiometry,10.1016/j.molliq.2020.114094,10.1016/j.molliq.2019.111961,CCCCCCCCCCCCCCCCCC[n+]1ccn(CCOC(=O)NCC)c1.[Br-],25,,516.6090000000002,"InChI=1S/C26H49N3O2.BrH/c1-3-5-6-7-8-9-10-11-12-13-14-15-16-17-18-19-20-28-21-22-29(25-28)23-24-31-26(30)27-4-2;/h21-22,25H,3-20,23-24H2,1-2H3;1H",0.0001,4.0,
IAC-18(Bu),tensiometry,10.1016/j.molliq.2020.114094,,CCCCCCCCCCCCCCCCCC[n+]1ccn(CCOC(=O)NCCCC)c1.[Br-],25,,544.6630000000002,"InChI=1S/C28H53N3O2.BrH/c1-3-5-7-8-9-10-11-12-13-14-15-16-17-18-19-20-22-30-23-24-31(27-30)25-26-33-28(32)29-21-6-4-2;/h23-24,27H,3-22,25-26H2,1-2H3;1H",5e-05,4.301029995663981,
IAC-14(Et),conductometry,10.1016/j.molliq.2020.114094,,CCCCCCCCCCCCCC[n+]1ccn(CCOC(=O)NCC)c1.[Br-],25,,460.50100000000015,"InChI=1S/C22H41N3O2.BrH/c1-3-5-6-7-8-9-10-11-12-13-14-15-16-24-17-18-25(21-24)19-20-27-22(26)23-4-2;/h17-18,21H,3-16,19-20H2,1-2H3;1H",0.0012,2.9208187539523753,
IAC-14(Bu),conductometry,10.1016/j.molliq.2020.114094,,CCCCCCCCCCCCCC[n+]1ccn(CCOC(=O)NCCCC)c1.[Br-],25,,488.55500000000023,"InChI=1S/C24H45N3O2.BrH/c1-3-5-7-8-9-10-11-12-13-14-15-16-18-26-19-20-27(23-26)21-22-29-24(28)25-17-6-4-2;/h19-20,23H,3-18,21-22H2,1-2H3;1H",0.0005,3.3010299956639813,
IAC-16(Et),conductometry,10.1016/j.molliq.2020.114094,10.1016/j.molliq.2019.111961,CCCCCCCCCCCCCCCC[n+]1ccn(CCOC(=O)NCC)c1.[Br-],25,,488.5550000000001,"InChI=1S/C24H45N3O2.BrH/c1-3-5-6-7-8-9-10-11-12-13-14-15-16-17-18-26-19-20-27(23-26)21-22-29-24(28)25-4-2;/h19-20,23H,3-18,21-22H2,1-2H3;1H",0.0005,3.3010299956639813,
IAC-16(Bu),conductometry,10.1016/j.molliq.2020.114094,,CCCCCCCCCCCCCCCC[n+]1ccn(CCOC(=O)NCCCC)c1.[Br-],25,,516.6090000000002,"InChI=1S/C26H49N3O2.BrH/c1-3-5-7-8-9-10-11-12-13-14-15-16-17-18-20-28-21-22-29(25-28)23-24-31-26(30)27-19-6-4-2;/h21-22,25H,3-20,23-24H2,1-2H3;1H",0.00015,3.8239087409443187,
IAC-18(Et),conductometry,10.1016/j.molliq.2020.114094,10.1016/j.molliq.2019.111961,CCCCCCCCCCCCCCCCCC[n+]1ccn(CCOC(=O)NCC)c1.[Br-],25,,516.6090000000002,"InChI=1S/C26H49N3O2.BrH/c1-3-5-6-7-8-9-10-11-12-13-14-15-16-17-18-19-20-28-21-22-29(25-28)23-24-31-26(30)27-4-2;/h21-22,25H,3-20,23-24H2,1-2H3;1H",0.0003,3.5228787452803374,
IAC-18(Bu),conductometry,10.1016/j.molliq.2020.114094,,CCCCCCCCCCCCCCCCCC[n+]1ccn(CCOC(=O)NCCCC)c1.[Br-],25,,544.6630000000002,"InChI=1S/C28H53N3O2.BrH/c1-3-5-7-8-9-10-11-12-13-14-15-16-17-18-19-20-22-30-23-24-31(27-30)25-26-33-28(32)29-21-6-4-2;/h23-24,27H,3-22,25-26H2,1-2H3;1H",5e-05,4.301029995663981,
IAC-14(Et),fluorimetry,10.1016/j.molliq.2020.114094,,CCCCCCCCCCCCCC[n+]1ccn(CCOC(=O)NCC)c1.[Br-],25,,460.50100000000015,"InChI=1S/C22H41N3O2.BrH/c1-3-5-6-7-8-9-10-11-12-13-14-15-16-24-17-18-25(21-24)19-20-27-22(26)23-4-2;/h17-18,21H,3-16,19-20H2,1-2H3;1H",0.002,2.6989700043360187,
IAC-14(Bu),fluorimetry,10.1016/j.molliq.2020.114094,,CCCCCCCCCCCCCC[n+]1ccn(CCOC(=O)NCCCC)c1.[Br-],25,,488.55500000000023,"InChI=1S/C24H45N3O2.BrH/c1-3-5-7-8-9-10-11-12-13-14-15-16-18-26-19-20-27(23-26)21-22-29-24(28)25-17-6-4-2;/h19-20,23H,3-18,21-22H2,1-2H3;1H",0.0005,3.3010299956639813,
IAC-16(Et),fluorimetry,10.1016/j.molliq.2020.114094,10.1016/j.molliq.2019.111961,CCCCCCCCCCCCCCCC[n+]1ccn(CCOC(=O)NCC)c1.[Br-],25,,488.5550000000001,"InChI=1S/C24H45N3O2.BrH/c1-3-5-6-7-8-9-10-11-12-13-14-15-16-17-18-26-19-20-27(23-26)21-22-29-24(28)25-4-2;/h19-20,23H,3-18,21-22H2,1-2H3;1H",0.0005,3.3010299956639813,
IAC-16(Bu),fluorimetry,10.1016/j.molliq.2020.114094,,CCCCCCCCCCCCCCCC[n+]1ccn(CCOC(=O)NCCCC)c1.[Br-],25,,516.6090000000002,"InChI=1S/C26H49N3O2.BrH/c1-3-5-7-8-9-10-11-12-13-14-15-16-17-18-20-28-21-22-29(25-28)23-24-31-26(30)27-19-6-4-2;/h21-22,25H,3-20,23-24H2,1-2H3;1H",0.00017,3.769551078621726,
IAC-18(Et),fluorimetry,10.1016/j.molliq.2020.114094,10.1016/j.molliq.2019.111961,CCCCCCCCCCCCCCCCCC[n+]1ccn(CCOC(=O)NCC)c1.[Br-],25,,516.6090000000002,"InChI=1S/C26H49N3O2.BrH/c1-3-5-6-7-8-9-10-11-12-13-14-15-16-17-18-19-20-28-21-22-29(25-28)23-24-31-26(30)27-4-2;/h21-22,25H,3-20,23-24H2,1-2H3;1H",0.0003,3.5228787452803374,
IAC-18(Bu),fluorimetry,10.1016/j.molliq.2020.114094,,CCCCCCCCCCCCCCCCCC[n+]1ccn(CCOC(=O)NCCCC)c1.[Br-],25,,544.6630000000002,"InChI=1S/C28H53N3O2.BrH/c1-3-5-7-8-9-10-11-12-13-14-15-16-17-18-19-20-22-30-23-24-31(27-30)25-26-33-28(32)29-21-6-4-2;/h23-24,27H,3-22,25-26H2,1-2H3;1H",5e-05,4.301029995663981,
IAC-14(Bu),tensiometry,10.1016/j.molliq.2020.114094,,CCCCCCCCCCCCCC[n+]1ccn(CCOC(=O)NCCCC)c1.[Br-],25,1.06,488.55500000000023,"InChI=1S/C24H45N3O2.BrH/c1-3-5-7-8-9-10-11-12-13-14-15-16-18-26-19-20-27(23-26)21-22-29-24(28)25-17-6-4-2;/h19-20,23H,3-18,21-22H2,1-2H3;1H",,,1.57e-06
IAC-16(Bu),tensiometry,10.1016/j.molliq.2020.114094,,CCCCCCCCCCCCCCCC[n+]1ccn(CCOC(=O)NCCCC)c1.[Br-],25,1.02,516.6090000000002,"InChI=1S/C26H49N3O2.BrH/c1-3-5-7-8-9-10-11-12-13-14-15-16-17-18-20-28-21-22-29(25-28)23-24-31-26(30)27-19-6-4-2;/h21-22,25H,3-20,23-24H2,1-2H3;1H",,,1.64e-06
IAC-18(Bu),tensiometry,10.1016/j.molliq.2020.114094,,CCCCCCCCCCCCCCCCCC[n+]1ccn(CCOC(=O)NCCCC)c1.[Br-],25,0.923,544.6630000000002,"InChI=1S/C28H53N3O2.BrH/c1-3-5-7-8-9-10-11-12-13-14-15-16-17-18-19-20-22-30-23-24-31(27-30)25-26-33-28(32)29-21-6-4-2;/h23-24,27H,3-22,25-26H2,1-2H3;1H",,,1.8000000000000001e-06

File: data/sources/kuznetsova2020/source_data/kuznetsova2009_table_1.csv
Amphiphile,CMC/ mM,method,source_doi,reference_doi,SMILES,Temp_Celsius
IAC-14(Et),1.3,tensiometry,10.1016/j.molliq.2020.114094,,CCCCCCCCCCCCCC[n+]1ccn(CCOC(=O)NCC)c1.[Br-],25
IAC-14(Bu),0.5,tensiometry,10.1016/j.molliq.2020.114094,,CCCCCCCCCCCCCC[n+]1ccn(CCOC(=O)NCCCC)c1.[Br-],25
IAC-16(Et),0.3,tensiometry,10.1016/j.molliq.2020.114094,10.1016/j.molliq.2019.111961,CCCCCCCCCCCCCCCC[n+]1ccn(CCOC(=O)NCC)c1.[Br-],25
IAC-16(Bu),0.15,tensiometry,10.1016/j.molliq.2020.114094,,CCCCCCCCCCCCCCCC[n+]1ccn(CCOC(=O)NCCCC)c1.[Br-],25
IAC-18(Et),0.1,tensiometry,10.1016/j.molliq.2020.114094,10.1016/j.molliq.2019.111961,CCCCCCCCCCCCCCCCCC[n+]1ccn(CCOC(=O)NCC)c1.[Br-],25
IAC-18(Bu),0.05,tensiometry,10.1016/j.molliq.2020.114094,,CCCCCCCCCCCCCCCCCC[n+]1ccn(CCOC(=O)NCCCC)c1.[Br-],25
IAC-14(Et),1.2,conductometry,10.1016/j.molliq.2020.114094,,CCCCCCCCCCCCCC[n+]1ccn(CCOC(=O)NCC)c1.[Br-],25
IAC-14(Bu),0.5,conductometry,10.1016/j.molliq.2020.114094,,CCCCCCCCCCCCCC[n+]1ccn(CCOC(=O)NCCCC)c1.[Br-],25
IAC-16(Et),0.5,conductometry,10.1016/j.molliq.2020.114094,10.1016/j.molliq.2019.111961,CCCCCCCCCCCCCCCC[n+]1ccn(CCOC(=O)NCC)c1.[Br-],25
IAC-16(Bu),0.15,conductometry,10.1016/j.molliq.2020.114094,,CCCCCCCCCCCCCCCC[n+]1ccn(CCOC(=O)NCCCC)c1.[Br-],25
IAC-18(Et),0.3,conductometry,10.1016/j.molliq.2020.114094,10.1016/j.molliq.2019.111961,CCCCCCCCCCCCCCCCCC[n+]1ccn(CCOC(=O)NCC)c1.[Br-],25
IAC-18(Bu),0.05,conductometry,10.1016/j.molliq.2020.114094,,CCCCCCCCCCCCCCCCCC[n+]1ccn(CCOC(=O)NCCCC)c1.[Br-],25
IAC-14(Et),2,fluorimetry,10.1016/j.molliq.2020.114094,,CCCCCCCCCCCCCC[n+]1ccn(CCOC(=O)NCC)c1.[Br-],25
IAC-14(Bu),0.5,fluorimetry,10.1016/j.molliq.2020.114094,,CCCCCCCCCCCCCC[n+]1ccn(CCOC(=O)NCCCC)c1.[Br-],25
IAC-16(Et),0.5,fluorimetry,10.1016/j.molliq.2020.114094,10.1016/j.molliq.2019.111961,CCCCCCCCCCCCCCCC[n+]1ccn(CCOC(=O)NCC)c1.[Br-],25
IAC-16(Bu),0.17,fluorimetry,10.1016/j.molliq.2020.114094,,CCCCCCCCCCCCCCCC[n+]1ccn(CCOC(=O)NCCCC)c1.[Br-],25
IAC-18(Et),0.3,fluorimetry,10.1016/j.molliq.2020.114094,10.1016/j.molliq.2019.111961,CCCCCCCCCCCCCCCCCC[n+]1ccn(CCOC(=O)NCC)c1.[Br-],25
IAC-18(Bu),0.05,fluorimetry,10.1016/j.molliq.2020.114094,,CCCCCCCCCCCCCCCCCC[n+]1ccn(CCOC(=O)NCCCC)c1.[Br-],25

File: data/sources/kuznetsova2020/temp.csv
,Amphiphile,CMC tensiometry/ mM,CMC conductometry/ mM,CMC fluorimetry/ mM,source_doi,reference_doi,SMILES,Temp_Celsius,106Γmax/ mol/m2,Amin/ nm2,-ΔGm/ kJ/mol,-ΔGad/ J/mol,P
0,IAC-14(Et),1.3,1.2,2.0,10.1016/j.molliq.2020.114094,,CCCCCCCCCCCCCC[n+]1ccn(CCOC(=O)NCC)c1.[Br-],25.0,,,,,
1,IAC-14(Bu),0.5,0.5,0.5,10.1016/j.molliq.2020.114094,,CCCCCCCCCCCCCC[n+]1ccn(CCOC(=O)NCCCC)c1.[Br-],25.0,,,,,
2,IAC-16(Et),0.3,0.5,0.5,10.1016/j.molliq.2020.114094,10.1016/j.molliq.2019.111961,CCCCCCCCCCCCCCCC[n+]1ccn(CCOC(=O)NCC)c1.[Br-],25.0,,,,,
3,IAC-16(Bu),0.15,0.15,0.17,10.1016/j.molliq.2020.114094,,CCCCCCCCCCCCCCCC[n+]1ccn(CCOC(=O)NCCCC)c1.[Br-],25.0,,,,,
4,IAC-18(Et),0.1,0.3 mM,0.3,10.1016/j.molliq.2020.114094,10.1016/j.molliq.2019.111961,CCCCCCCCCCCCCCCCCC[n+]1ccn(CCOC(=O)NCC)c1.[Br-],25.0,,,,,
5,IAC-18(Bu),0.05,0.05,0.05,10.1016/j.molliq.2020.114094,,CCCCCCCCCCCCCCCCCC[n+]1ccn(CCOC(=O)NCCCC)c1.[Br-],25.0,,,,,
0,IAC-14(Bu),,,,10.1016/j.molliq.2020.114094,,CCCCCCCCCCCCCC[n+]1ccn(CCOC(=O)NCCCC)c1.[Br-],25.0,1.57,1.06,32.2,53.6,0.198
1,IAC-16(Bu),,,,10.1016/j.molliq.2020.114094,,CCCCCCCCCCCCCCCC[n+]1ccn(CCOC(=O)NCCCC)c1.[Br-],25.0,1.64,1.02,39.0,57.0,0.245
2,IAC-18(Bu),,,,10.1016/j.molliq.2020.114094,,CCCCCCCCCCCCCCCCCC[n+]1ccn(CCOC(=O)NCCCC)c1.[Br-],25.0,1.8,0.923,42.1,59.0,0.298

File: data/sources/labena2020/processed_data/labena2020.csv
identifier,Temp_Celsius,Pi_CMC,ΓmaxX10−10 (mol cm−2),CMC/C20,source_doi,reference_doi,SMILES,Molecular_Weight,InChI,CMC,pCMC,Gamma_max,Area_min
FHPAO,20,32.5,0.37,165.8,10.1002/jsde.12437,,CCCCCCCCCCCCCCCC[N+](C)(C)CCNC(=O)CCc1ccc(OC(=O)/C=C/C(=O)Oc2ccc(CCC(=O)NCC[N+](C)(C)CCCCCCCCCCCCCCCC)cc2)cc1.[Br-].[Br-],1163.359999999999,"InChI=1S/C62H104N4O6.2BrH/c1-7-9-11-13-15-17-19-21-23-25-27-29-31-33-51-65(3,4)53-49-63-59(67)45-39-55-35-41-57(42-36-55)71-61(69)47-48-62(70)72-58-43-37-56(38-44-58)40-46-60(68)64-50-54-66(5,6)52-34-32-30-28-26-24-22-20-18-16-14-12-10-8-2;;/h35-38,41-44,47-48H,7-34,39-40,45-46,49-54H2,1-6H3;2*1H/b48-47+;;",0.00041,3.3872161432802645,3.7e-07,4.459
FHPAO,40,31.5,0.34,136.8,10.1002/jsde.12437,,CCCCCCCCCCCCCCCC[N+](C)(C)CCNC(=O)CCc1ccc(OC(=O)/C=C/C(=O)Oc2ccc(CCC(=O)NCC[N+](C)(C)CCCCCCCCCCCCCCCC)cc2)cc1.[Br-].[Br-],1163.359999999999,"InChI=1S/C62H104N4O6.2BrH/c1-7-9-11-13-15-17-19-21-23-25-27-29-31-33-51-65(3,4)53-49-63-59(67)45-39-55-35-41-57(42-36-55)71-61(69)47-48-62(70)72-58-43-37-56(38-44-58)40-46-60(68)64-50-54-66(5,6)52-34-32-30-28-26-24-22-20-18-16-14-12-10-8-2;;/h35-38,41-44,47-48H,7-34,39-40,45-46,49-54H2,1-6H3;2*1H/b48-47+;;",0.00028000000000000003,3.5528419686577806,3.4000000000000003e-07,4.9430000000000005
FHPAO,60,28.8,0.3,85.4,10.1002/jsde.12437,,CCCCCCCCCCCCCCCC[N+](C)(C)CCNC(=O)CCc1ccc(OC(=O)/C=C/C(=O)Oc2ccc(CCC(=O)NCC[N+](C)(C)CCCCCCCCCCCCCCCC)cc2)cc1.[Br-].[Br-],1163.359999999999,"InChI=1S/C62H104N4O6.2BrH/c1-7-9-11-13-15-17-19-21-23-25-27-29-31-33-51-65(3,4)53-49-63-59(67)45-39-55-35-41-57(42-36-55)71-61(69)47-48-62(70)72-58-43-37-56(38-44-58)40-46-60(68)64-50-54-66(5,6)52-34-32-30-28-26-24-22-20-18-16-14-12-10-8-2;;/h35-38,41-44,47-48H,7-34,39-40,45-46,49-54H2,1-6H3;2*1H/b48-47+;;",0.00015,3.8239087409443187,3e-07,5.575
FHPAD,20,34.5,0.38,266.8,10.1002/jsde.12437,,CCCCCCCC[N+](C)(C)CCNC(=O)CCc1ccc(OC(=O)/C=C/C(=O)Oc2ccc(CCC(=O)NCC[N+](C)(C)CCCCCCCC)cc2)cc1.[Br-].[Br-],938.9279999999997,"InChI=1S/C46H72N4O6.2BrH/c1-7-9-11-13-15-17-35-49(3,4)37-33-47-43(51)29-23-39-19-25-41(26-20-39)55-45(53)31-32-46(54)56-42-27-21-40(22-28-42)24-30-44(52)48-34-38-50(5,6)36-18-16-14-12-10-8-2;;/h19-22,25-28,31-32H,7-18,23-24,29-30,33-38H2,1-6H3;2*1H/b32-31+;;",0.00023,3.638272163982407,3.8e-07,4.359
FHPAD,40,33.1,0.34,204.9,10.1002/jsde.12437,,CCCCCCCC[N+](C)(C)CCNC(=O)CCc1ccc(OC(=O)/C=C/C(=O)Oc2ccc(CCC(=O)NCC[N+](C)(C)CCCCCCCC)cc2)cc1.[Br-].[Br-],938.9279999999997,"InChI=1S/C46H72N4O6.2BrH/c1-7-9-11-13-15-17-35-49(3,4)37-33-47-43(51)29-23-39-19-25-41(26-20-39)55-45(53)31-32-46(54)56-42-27-21-40(22-28-42)24-30-44(52)48-34-38-50(5,6)36-18-16-14-12-10-8-2;;/h19-22,25-28,31-32H,7-18,23-24,29-30,33-38H2,1-6H3;2*1H/b32-31+;;",0.00013000000000000002,3.886056647693163,3.4000000000000003e-07,4.8180000000000005
FHPAD,60,30.9,0.32,176.2,10.1002/jsde.12437,,CCCCCCCC[N+](C)(C)CCNC(=O)CCc1ccc(OC(=O)/C=C/C(=O)Oc2ccc(CCC(=O)NCC[N+](C)(C)CCCCCCCC)cc2)cc1.[Br-].[Br-],938.9279999999997,"InChI=1S/C46H72N4O6.2BrH/c1-7-9-11-13-15-17-35-49(3,4)37-33-47-43(51)29-23-39-19-25-41(26-20-39)55-45(53)31-32-46(54)56-42-27-21-40(22-28-42)24-30-44(52)48-34-38-50(5,6)36-18-16-14-12-10-8-2;;/h19-22,25-28,31-32H,7-18,23-24,29-30,33-38H2,1-6H3;2*1H/b32-31+;;",8.999999999999999e-05,4.045757490560675,3.2e-07,5.252999999999999
FHPAH,20,35.2,0.39,247.4,10.1002/jsde.12437,,CCCCCCCCCCCC[N+](C)(C)CCNC(=O)CCc1ccc(OC(=O)/C=C/C(=O)Oc2ccc(CCC(=O)NCC[N+](C)(C)CCCCCCCCCCCC)cc2)cc1.[Br-].[Br-],1051.1439999999993,"InChI=1S/C54H88N4O6.2BrH/c1-7-9-11-13-15-17-19-21-23-25-43-57(3,4)45-41-55-51(59)37-31-47-27-33-49(34-28-47)63-53(61)39-40-54(62)64-50-35-29-48(30-36-50)32-38-52(60)56-42-46-58(5,6)44-26-24-22-20-18-16-14-12-10-8-2;;/h27-30,33-36,39-40H,7-26,31-32,37-38,41-46H2,1-6H3;2*1H/b40-39+;;",0.00011,3.958607314841775,3.9e-07,4.302
FHPAH,40,34.5,0.35,322.3,10.1002/jsde.12437,,CCCCCCCCCCCC[N+](C)(C)CCNC(=O)CCc1ccc(OC(=O)/C=C/C(=O)Oc2ccc(CCC(=O)NCC[N+](C)(C)CCCCCCCCCCCC)cc2)cc1.[Br-].[Br-],1051.1439999999993,"InChI=1S/C54H88N4O6.2BrH/c1-7-9-11-13-15-17-19-21-23-25-43-57(3,4)45-41-55-51(59)37-31-47-27-33-49(34-28-47)63-53(61)39-40-54(62)64-50-35-29-48(30-36-50)32-38-52(60)56-42-46-58(5,6)44-26-24-22-20-18-16-14-12-10-8-2;;/h27-30,33-36,39-40H,7-26,31-32,37-38,41-46H2,1-6H3;2*1H/b40-39+;;",8.999999999999999e-05,4.045757490560675,3.5e-07,4.7410000000000005
FHPAH,60,33.0,0.32,323.6,10.1002/jsde.12437,,CCCCCCCCCCCC[N+](C)(C)CCNC(=O)CCc1ccc(OC(=O)/C=C/C(=O)Oc2ccc(CCC(=O)NCC[N+](C)(C)CCCCCCCCCCCC)cc2)cc1.[Br-].[Br-],1051.1439999999993,"InChI=1S/C54H88N4O6.2BrH/c1-7-9-11-13-15-17-19-21-23-25-43-57(3,4)45-41-55-51(59)37-31-47-27-33-49(34-28-47)63-53(61)39-40-54(62)64-50-35-29-48(30-36-50)32-38-52(60)56-42-46-58(5,6)44-26-24-22-20-18-16-14-12-10-8-2;;/h27-30,33-36,39-40H,7-26,31-32,37-38,41-46H2,1-6H3;2*1H/b40-39+;;",7.000000000000001e-05,4.154901959985743,3.2e-07,5.209
